Repository: bmejri988-spec/stability-rheology_analyst_

# Stability Rheology Analyst

AI-powered assistant for cosmetic formulation analysis focused on rheology behavior, physical stability risk, and environmental safety support.

The project combines:
- A tool-using LLM agent for formulation assessment
- A Django backend exposing API endpoints
- A React + Vite frontend for interactive usage
- An MCP server for tool-style integration and local testing
- An evaluation workspace for quality and release scoring

## Core Capabilities

- Stability and rheology assessment from structured formula input
- Tool-augmented reasoning (RAG, ingredient lookup, PubChem, RDKit, literature search, experimental data bridges)
- Safety/environment follow-up analysis using a dedicated safety flow
- Conversational rheology assistant endpoint for chat-style usage
- Local MCP tools for integration tests and workflow automation

## Tech Stack

- Python 3.11-3.12
- Django 5
- LangChain + Azure OpenAI
- Qdrant vector search
- React 18 + TypeScript + Vite + Tailwind

## Repository Structure

- `agent/`: agent construction, prompts, and fallback chat logic
- `backend/`: Django app and MCP server
- `frontend/`: React client
- `tools/`: domain tools (RAG, chemistry, literature, web, experimental)
- `models/`: pydantic schemas and agent response models
- `rag/`: ingestion and vector store utilities
- `evaluation/`: benchmark data, scoring scripts, and reports
- `data/`: formulation and experimental reference data

## Prerequisites

- Python 3.11 or 3.12
- Node.js 18+ (Node 20 LTS recommended)
- npm

## Environment Variables

Create a `.env` file in the repository root with at least:

```dotenv

# Azure OpenAI
AZURE_OPENAI_API_KEY=
AZURE_OPENAI_ENDPOINT=
CHAT_DEPLOYMENT_NAME=
EMBEDDING_DEPLOYMENT_NAME=

# Qdrant
QDRANT_URL=
QDRANT_API_KEY=
QDRANT_COLLECTION=rheology_docs

# Optional integrations
SERPAPI_API_KEY=
SEMANTIC_SCHOLAR_URL=
SEMANTIC_SCHOLAR_API_KEY=
FIRECRAWL_URL=https://api.firecrawl.dev/v2/agent
FIRECRAWL_API_KEY=

# Runtime behavior
ASSESSMENT_ENFORCE_TOOL_COVERAGE_RETRY=false
```

Note: some legacy keys are still accepted by the code (for backward compatibility), but uppercase names are preferred.

## Quick Start

### 1) Backend / Agent Environment

From repository root:

```bash
python -m venv .venv
source .venv/bin/activate
pip install -U pip
pip install -e .
```

Run Django API:

```bash
python backend/manage.py runserver
```

Backend base URL: `http://127.0.0.1:8000`

### 2) Frontend

```bash
cd frontend
npm install
npm run dev
```

Optional API override:

```bash
export VITE_API_BASE_URL=http://127.0.0.1:8000
```

### 3) CLI Formula Assessment (Optional)

```bash
python main.py
```

Paste a JSON payload matching the formulation schema and submit an empty line to run.

## API Endpoints

All routes are served under `/api`.

- `GET /api/health` -> service health check
- `POST /api/assess-formula` -> stability/rheology assessment
- `POST /api/assess-safety` -> environmental/safety follow-up based on report + formula
- `POST /api/agent2-chat` -> conversational rheology assistant

## Sample Input

Use `stability_sample.json` and `models/formula_schema.py` as references for valid payload shape and constraints.

﻿1. Title of Dataset: Rheological_data

2. Folder List: 

Folder Rheological_data contains 13 sub-folders (NameOfExpSet) with data for each experimental set.

NaCl_0.1_XG
NaCl_0.3_XG
NaCl_0.4_XG
NaCl_0.5_XG
NaCl_0.7_XG
NaCl_0_XG
NaCl_0_XG_2019
XG_NaCl_0.1
XG_NaCl_0.3
XG_NaCl_0.05
XG_NaCl_0.5
XG_NaCl_0.7
XG_NaCl_0.9

Dataset NaCl_0_XG_2019 originates from previous study published in Mrokowska and Krztoń-Maziopa, 2019: Viscoelastic and shear-thinning effects of aqueous exopolymer solution on disk and sphere settling. Scientific Reports, 9: 7897, DOI: 10.1038/s41598-019-44233-z

3. Additional related data collected that was not included in the current data package: 
Data on settling of partices in solutions stored in Settling_experiments folder
	
4. Methodological information:
Description of methods used for collection/generation of data: 
Presented in data paper linked to this dataset.
Analysis of data presented in a research paper linked to this dataset. 

5. Data-specific information for [sub-folders: NameOfExpSet]

Each sub-folder (NameOfExpSet) contains four *.csv files: 
- flow properties: flow_data_NameOfExpSet.csv 
variables stored in three columns: shear rate [1/s], shear stress [Pa], viscosity [Pa s], torque [µN m].
- amplitude sweeps: ampl_sweeps_NameOfExpSet.csv 
variables stored in four columns: strain [%], shear stress [Pa], storage modulus [Pa], loss modulus [Pa]. 
- frequency sweeps: frequency_sweep_NameOfExpSet.csv 
variables stored in three columns: frequency [Hz], storage modulus [Pa], loss modulus [Pa]. 
- first normal stress difference: normal_stress_NameOfExpSet.csv 
variables stored in three columns: strain [%], 1st Norm. Str. Diff. (Lodge-Meissner) [Pa], shear stress [Pa].

File: data/experimental_data/Rheological_data/NaCl_0.1_XG/freq_sweeps.csv
Var1,Var2,Var3
frequency [Hz],storage modulus [Pa],loss modulus [Pa]
10,0,4.73
7.94,0.474,0.777
6.31,0.219,0.568
5.01,0.322,0.458
3.98,0.313,0.391
3.16,0.312,0.345
2.51,0.308,0.308
2,0.272,0.285
1.58,0.255,0.257
1.26,0.228,0.222
1,0.197,0.204
0.794,0.183,0.187
0.631,0.16,0.166
0.501,0.143,0.15
0.398,0.125,0.135
0.316,0.107,0.12
0.251,0.0925,0.107
0.2,0.0778,0.0955
0.158,0.0659,0.0844
0.126,0.055,0.0743
0.1,0.0453,0.0651
0.0794,0.0371,0.0571
0.0631,0.03,0.0497
0.0501,0.0238,0.0428
0.0398,0.0186,0.0367
0.0316,0.0141,0.0313
0.0251,0.0108,0.0265
0.02,0.0079,0.0224
0.0158,0.00578,0.0187
0.0126,0.00425,0.0155
0.01,0.00298,0.0128

File: data/experimental_data/Rheological_data/NaCl_0.1_XG/normal_stress.csv
Var1,Var2,Var3
strain [%],1st Norm. Str. Diff. (Lodge-Meissner) [Pa],shear stress [Pa]
0.001836,6.218e-09,0.0002836
0.002311,5.509e-09,0.0002832
0.002908,4.617e-09,0.0002826
0.003659,3.496e-09,0.0002819
0.004605,2.087e-09,0.0002811
0.005796,3.184e-10,0.00028
0.007294,1.897e-09,0.0002786
0.00918,4.662e-09,0.0002769
0.01155,8.093e-09,0.0002748
0.01454,1.231e-08,0.0002722
0.0183,1.74e-08,0.0002689
0.02303,2.338e-08,0.0002648
0.02898,3.002e-08,0.0002599
0.03647,3.658e-08,0.0002541
0.0459,4.122e-08,0.0002476
0.05776,3.976e-08,0.000241
0.07269,2.327e-08,0.0002358
0.09149,2.691e-08,0.0002357
0.1151,1.373e-07,0.0002522
0.1449,3.541e-07,0.0003006
0.1824,7.534e-07,0.0003963
0.2295,1.444e-06,0.0005614
0.2888,2.584e-06,0.0008182
0.3635,4.399e-06,0.001176
0.4574,7.184e-06,0.001596
0.5757,1.117e-05,0.001956
0.7245,1.738e-05,0.002369
0.9118,2.746e-05,0.002872
1.147,4.194e-05,0.00348
1.444,6.282e-05,0.004226
1.817,9.347e-05,0.005157
2.287,0.0001403,0.006345
2.878,0.0002191,0.007888
3.622,0.0003529,0.009902
4.559,0.0005715,0.01251
5.737,0.000924,0.01586
7.22,0.00148,0.02015
9.087,0.002338,0.02561
11.44,0.003657,0.03256
14.39,0.00569,0.0414
18.11,0.008824,0.05258
22.79,0.01373,0.06657
28.69,0.0215,0.0838
36.1,0.03406,0.1046
45.43,0.05455,0.1291
57.18,0.08774,0.1571
71.96,0.1392,0.1885
90.56,0.2134,0.2223
114,0.3093,0.2571
143.4,0.4219,0.2941
