Repository: bmejri988-spec/stability-rheology_analyst_

# Stability Rheology Analyst

AI-powered assistant for cosmetic formulation analysis focused on rheology behavior, physical stability risk, and environmental safety support.

The project combines:
- A tool-using LLM agent for formulation assessment
- A Django backend exposing API endpoints
- A React + Vite frontend for interactive usage
- An MCP server for tool-style integration and local testing
- An evaluation workspace for quality and release scoring

## Core Capabilities

- Stability and rheology assessment from structured formula input
- Tool-augmented reasoning (RAG, ingredient lookup, PubChem, RDKit, literature search, experimental data bridges)
- Safety/environment follow-up analysis using a dedicated safety flow
- Conversational rheology assistant endpoint for chat-style usage
- Local MCP tools for integration tests and workflow automation

## Tech Stack

- Python 3.11-3.12
- Django 5
- LangChain + Azure OpenAI
- Qdrant vector search
- React 18 + TypeScript + Vite + Tailwind

## Repository Structure

- `agent/`: agent construction, prompts, and fallback chat logic
- `backend/`: Django app and MCP server
- `frontend/`: React client
- `tools/`: domain tools (RAG, chemistry, literature, web, experimental)
- `models/`: pydantic schemas and agent response models
- `rag/`: ingestion and vector store utilities
- `evaluation/`: benchmark data, scoring scripts, and reports
- `data/`: formulation and experimental reference data

## Prerequisites

- Python 3.11 or 3.12
- Node.js 18+ (Node 20 LTS recommended)
- npm

## Environment Variables

Create a `.env` file in the repository root with at least:

```dotenv

# Azure OpenAI
AZURE_OPENAI_API_KEY=
AZURE_OPENAI_ENDPOINT=
CHAT_DEPLOYMENT_NAME=
EMBEDDING_DEPLOYMENT_NAME=

# Qdrant
QDRANT_URL=
QDRANT_API_KEY=
QDRANT_COLLECTION=rheology_docs

# Optional integrations
SERPAPI_API_KEY=
SEMANTIC_SCHOLAR_URL=
SEMANTIC_SCHOLAR_API_KEY=
FIRECRAWL_URL=https://api.firecrawl.dev/v2/agent
FIRECRAWL_API_KEY=

# Runtime behavior
ASSESSMENT_ENFORCE_TOOL_COVERAGE_RETRY=false
```

Note: some legacy keys are still accepted by the code (for backward compatibility), but uppercase names are preferred.

## Quick Start

### 1) Backend / Agent Environment

From repository root:

```bash
python -m venv .venv
source .venv/bin/activate
pip install -U pip
pip install -e .
```

Run Django API:

```bash
python backend/manage.py runserver
```

Backend base URL: `http://127.0.0.1:8000`

### 2) Frontend

```bash
cd frontend
npm install
npm run dev
```

Optional API override:

```bash
export VITE_API_BASE_URL=http://127.0.0.1:8000
```

### 3) CLI Formula Assessment (Optional)

```bash
python main.py
```

Paste a JSON payload matching the formulation schema and submit an empty line to run.

## API Endpoints

All routes are served under `/api`.

- `GET /api/health` -> service health check
- `POST /api/assess-formula` -> stability/rheology assessment
- `POST /api/assess-safety` -> environmental/safety follow-up based on report + formula
- `POST /api/agent2-chat` -> conversational rheology assistant

## Sample Input

Use `stability_sample.json` and `models/formula_schema.py` as references for valid payload shape and constraints.

﻿1. Title of Dataset: Rheological_data

2. Folder List: 

Folder Rheological_data contains 13 sub-folders (NameOfExpSet) with data for each experimental set.

NaCl_0.1_XG
NaCl_0.3_XG
NaCl_0.4_XG
NaCl_0.5_XG
NaCl_0.7_XG
NaCl_0_XG
NaCl_0_XG_2019
XG_NaCl_0.1
XG_NaCl_0.3
XG_NaCl_0.05
XG_NaCl_0.5
XG_NaCl_0.7
XG_NaCl_0.9

Dataset NaCl_0_XG_2019 originates from previous study published in Mrokowska and Krztoń-Maziopa, 2019: Viscoelastic and shear-thinning effects of aqueous exopolymer solution on disk and sphere settling. Scientific Reports, 9: 7897, DOI: 10.1038/s41598-019-44233-z

3. Additional related data collected that was not included in the current data package: 
Data on settling of partices in solutions stored in Settling_experiments folder
	
4. Methodological information:
Description of methods used for collection/generation of data: 
Presented in data paper linked to this dataset.
Analysis of data presented in a research paper linked to this dataset. 

5. Data-specific information for [sub-folders: NameOfExpSet]

Each sub-folder (NameOfExpSet) contains four *.csv files: 
- flow properties: flow_data_NameOfExpSet.csv 
variables stored in three columns: shear rate [1/s], shear stress [Pa], viscosity [Pa s], torque [µN m].
- amplitude sweeps: ampl_sweeps_NameOfExpSet.csv 
variables stored in four columns: strain [%], shear stress [Pa], storage modulus [Pa], loss modulus [Pa]. 
- frequency sweeps: frequency_sweep_NameOfExpSet.csv 
variables stored in three columns: frequency [Hz], storage modulus [Pa], loss modulus [Pa]. 
- first normal stress difference: normal_stress_NameOfExpSet.csv 
variables stored in three columns: strain [%], 1st Norm. Str. Diff. (Lodge-Meissner) [Pa], shear stress [Pa].

File: data/experimental_data/Rheological_data/NaCl_0.3_XG/freq_sweeps.csv
Var1,Var2,Var3
frequency [Hz],storage modulus [Pa],loss modulus [Pa]
10,0,1.39
7.94,0,1.2
6.31,0,0.566
5.01,0,0.402
3.98,0.116,0.34
3.16,0.198,0.289
2.51,0.194,0.275
2,0.187,0.229
1.58,0.187,0.215
1.26,0.168,0.199
1,0.156,0.176
0.794,0.147,0.158
0.631,0.131,0.142
0.501,0.116,0.129
0.398,0.101,0.115
0.316,0.0893,0.103
0.251,0.0768,0.0916
0.2,0.0653,0.081
0.158,0.0552,0.0717
0.126,0.0465,0.0632
0.1,0.0386,0.0554
0.0794,0.0317,0.0487
0.0631,0.0256,0.0423
0.0501,0.0204,0.0366
0.0398,0.016,0.0316
0.0316,0.0123,0.027
0.0251,0.00929,0.0229
0.02,0.00693,0.0193
0.0158,0.00515,0.0162
0.0126,0.0038,0.0135
0.01,0.00291,0.0111

File: data/experimental_data/Rheological_data/NaCl_0.3_XG/normal_stress.csv
Var1,Var2,Var3
strain [%],1st Norm. Str. Diff. (Lodge-Meissner) [Pa],shear stress [Pa]
0.00168,1.794e-07,0.000713
0.00211,4.129e-07,0.0007483
0.00265,6.965e-07,0.0007919
0.003329,1.02e-06,0.0008439
0.004182,1.339e-06,0.0009023
0.005253,1.534e-06,0.0009588
0.006598,1.313e-06,0.0009924
0.008288,3.402e-08,0.0009535
0.01041,2.396e-06,0.000838
0.01308,5.396e-06,0.0006965
0.01643,9.137e-06,0.0005201
0.02063,1.379e-05,0.0003006
0.02592,1.957e-05,2.827e-05
0.03256,2.671e-05,0.0003086
0.04089,3.552e-05,0.0007235
0.05137,4.631e-05,0.001232
0.06452,5.944e-05,0.00185
0.08105,7.527e-05,0.002596
0.1018,9.415e-05,0.003485
0.1279,0.0001163,0.004525
0.1606,0.0001417,0.005718
0.2018,0.0001699,0.00704
0.2534,0.0001997,0.008437
0.3184,0.0002289,0.009798
0.3999,0.0002535,0.01093
0.5023,0.0002673,0.01155
0.6309,0.0002616,0.01124
0.7925,0.0002259,0.009507
0.9955,0.0001511,0.005942
1.25,4.074e-05,0.0007428
1.571,4.929e-05,0.003378
1.973,8.009e-05,0.004473
2.478,0.0001368,0.005849
3.113,0.0002347,0.007531
3.91,0.0003854,0.009602
4.912,0.0006079,0.01212
6.17,0.0009407,0.01522
7.75,0.001472,0.01914
9.735,0.002336,0.02418
12.23,0.00368,0.03068
15.36,0.005727,0.03898
19.29,0.008842,0.04951
24.23,0.01369,0.0627
30.44,0.02157,0.07898
38.24,0.0347,0.09869
48.03,0.05643,0.122
60.33,0.09115,0.1487
75.78,0.1425,0.1782
95.19,0.2101,0.2092
119.6,0.289,0.2417
