Repository: bmejri988-spec/stability-rheology_analyst_

# Stability Rheology Analyst

AI-powered assistant for cosmetic formulation analysis focused on rheology behavior, physical stability risk, and environmental safety support.

The project combines:
- A tool-using LLM agent for formulation assessment
- A Django backend exposing API endpoints
- A React + Vite frontend for interactive usage
- An MCP server for tool-style integration and local testing
- An evaluation workspace for quality and release scoring

## Core Capabilities

- Stability and rheology assessment from structured formula input
- Tool-augmented reasoning (RAG, ingredient lookup, PubChem, RDKit, literature search, experimental data bridges)
- Safety/environment follow-up analysis using a dedicated safety flow
- Conversational rheology assistant endpoint for chat-style usage
- Local MCP tools for integration tests and workflow automation

## Tech Stack

- Python 3.11-3.12
- Django 5
- LangChain + Azure OpenAI
- Qdrant vector search
- React 18 + TypeScript + Vite + Tailwind

## Repository Structure

- `agent/`: agent construction, prompts, and fallback chat logic
- `backend/`: Django app and MCP server
- `frontend/`: React client
- `tools/`: domain tools (RAG, chemistry, literature, web, experimental)
- `models/`: pydantic schemas and agent response models
- `rag/`: ingestion and vector store utilities
- `evaluation/`: benchmark data, scoring scripts, and reports
- `data/`: formulation and experimental reference data

## Prerequisites

- Python 3.11 or 3.12
- Node.js 18+ (Node 20 LTS recommended)
- npm

## Environment Variables

Create a `.env` file in the repository root with at least:

```dotenv

# Azure OpenAI
AZURE_OPENAI_API_KEY=
AZURE_OPENAI_ENDPOINT=
CHAT_DEPLOYMENT_NAME=
EMBEDDING_DEPLOYMENT_NAME=

# Qdrant
QDRANT_URL=
QDRANT_API_KEY=
QDRANT_COLLECTION=rheology_docs

# Optional integrations
SERPAPI_API_KEY=
SEMANTIC_SCHOLAR_URL=
SEMANTIC_SCHOLAR_API_KEY=
FIRECRAWL_URL=https://api.firecrawl.dev/v2/agent
FIRECRAWL_API_KEY=

# Runtime behavior
ASSESSMENT_ENFORCE_TOOL_COVERAGE_RETRY=false
```

Note: some legacy keys are still accepted by the code (for backward compatibility), but uppercase names are preferred.

## Quick Start

### 1) Backend / Agent Environment

From repository root:

```bash
python -m venv .venv
source .venv/bin/activate
pip install -U pip
pip install -e .
```

Run Django API:

```bash
python backend/manage.py runserver
```

Backend base URL: `http://127.0.0.1:8000`

### 2) Frontend

```bash
cd frontend
npm install
npm run dev
```

Optional API override:

```bash
export VITE_API_BASE_URL=http://127.0.0.1:8000
```

### 3) CLI Formula Assessment (Optional)

```bash
python main.py
```

Paste a JSON payload matching the formulation schema and submit an empty line to run.

## API Endpoints

All routes are served under `/api`.

- `GET /api/health` -> service health check
- `POST /api/assess-formula` -> stability/rheology assessment
- `POST /api/assess-safety` -> environmental/safety follow-up based on report + formula
- `POST /api/agent2-chat` -> conversational rheology assistant

## Sample Input

Use `stability_sample.json` and `models/formula_schema.py` as references for valid payload shape and constraints.

﻿1. Title of Dataset: Rheological_data

2. Folder List: 

Folder Rheological_data contains 13 sub-folders (NameOfExpSet) with data for each experimental set.

NaCl_0.1_XG
NaCl_0.3_XG
NaCl_0.4_XG
NaCl_0.5_XG
NaCl_0.7_XG
NaCl_0_XG
NaCl_0_XG_2019
XG_NaCl_0.1
XG_NaCl_0.3
XG_NaCl_0.05
XG_NaCl_0.5
XG_NaCl_0.7
XG_NaCl_0.9

Dataset NaCl_0_XG_2019 originates from previous study published in Mrokowska and Krztoń-Maziopa, 2019: Viscoelastic and shear-thinning effects of aqueous exopolymer solution on disk and sphere settling. Scientific Reports, 9: 7897, DOI: 10.1038/s41598-019-44233-z

3. Additional related data collected that was not included in the current data package: 
Data on settling of partices in solutions stored in Settling_experiments folder
	
4. Methodological information:
Description of methods used for collection/generation of data: 
Presented in data paper linked to this dataset.
Analysis of data presented in a research paper linked to this dataset. 

5. Data-specific information for [sub-folders: NameOfExpSet]

Each sub-folder (NameOfExpSet) contains four *.csv files: 
- flow properties: flow_data_NameOfExpSet.csv 
variables stored in three columns: shear rate [1/s], shear stress [Pa], viscosity [Pa s], torque [µN m].
- amplitude sweeps: ampl_sweeps_NameOfExpSet.csv 
variables stored in four columns: strain [%], shear stress [Pa], storage modulus [Pa], loss modulus [Pa]. 
- frequency sweeps: frequency_sweep_NameOfExpSet.csv 
variables stored in three columns: frequency [Hz], storage modulus [Pa], loss modulus [Pa]. 
- first normal stress difference: normal_stress_NameOfExpSet.csv 
variables stored in three columns: strain [%], 1st Norm. Str. Diff. (Lodge-Meissner) [Pa], shear stress [Pa].

File: data/experimental_data/Rheological_data/NaCl_0.4_XG/freq_sweeps.csv
Var1,Var2,Var3
frequency [Hz],storage modulus [Pa],loss modulus [Pa]
10,0,1.38
7.94,0,1
6.31,0.032,0.53
5.01,0.0643,0.427
3.98,0.184,0.349
3.16,0.218,0.315
2.51,0.244,0.27
2,0.163,0.265
1.58,0.217,0.226
1.26,0.231,0.235
1,0.183,0.199
0.794,0.172,0.176
0.631,0.154,0.157
0.501,0.139,0.142
0.398,0.122,0.128
0.316,0.106,0.114
0.251,0.0924,0.102
0.2,0.0794,0.0905
0.158,0.0683,0.0801
0.126,0.0577,0.0706
0.1,0.048,0.0622
0.0794,0.0396,0.0549
0.0631,0.0336,0.0487
0.0501,0.0271,0.0434
0.0398,0.022,0.0382
0.0316,0.0177,0.0331
0.0251,0.0141,0.0283
0.02,0.0109,0.0242
0.0158,0.00936,0.0209
0.0126,0.00746,0.0175
0.01,0.00835,0.0163

File: data/experimental_data/Rheological_data/NaCl_0.4_XG/normal_stress.csv
Var1,Var2,Var3
strain [%],1st Norm. Str. Diff. (Lodge-Meissner) [Pa],shear stress [Pa]
0.00091,2.473e-09,0.000689
0.001163,1.179e-08,0.0007108
0.001486,2.963e-08,0.000738
0.001898,5.107e-08,0.0007702
0.002426,7.471e-08,0.0008048
0.003099,9.571e-08,0.0008325
0.00396,1.064e-07,0.0008392
0.00506,9.735e-08,0.0008073
0.006466,5.674e-08,0.0007147
0.008262,2.606e-08,0.0005412
0.01056,1.156e-07,0.0003481
0.01349,1.856e-07,0.0001805
0.01724,2.706e-07,2.661e-05
0.02202,3.723e-07,0.0002798
0.02814,4.911e-07,0.0005851
0.03595,6.251e-07,0.000946
0.04594,7.678e-07,0.001361
0.0587,9.053e-07,0.001819
0.07501,1.011e-06,0.002292
0.09584,1.038e-06,0.002726
0.1225,9.111e-07,0.003029
0.1565,5.136e-07,0.003062
0.1999,3.176e-07,0.002643
0.2555,1.78e-06,0.001597
0.3264,4.04e-06,0.000747
0.4171,6.854e-06,0.001337
0.5329,1.028e-05,0.001546
0.681,1.444e-05,0.00179
0.8701,1.901e-05,0.002098
1.112,2.488e-05,0.002517
1.421,3.538e-05,0.003128
1.815,5.97e-05,0.004019
2.319,0.000113,0.005298
2.963,0.0002115,0.00706
3.787,0.0003667,0.009361
4.838,0.0006119,0.01231
6.182,0.001013,0.01609
7.899,0.001673,0.02097
10.09,0.002732,0.0273
12.9,0.004423,0.03549
16.48,0.007105,0.04606
21.06,0.01135,0.05952
26.9,0.01818,0.07636
34.38,0.02957,0.097
43.93,0.049,0.1217
56.13,0.0816,0.1504
71.72,0.1342,0.1828
91.63,0.2127,0.2181
117.1,0.3163,0.2546
149.6,0.4387,0.2933
