Repository: bmejri988-spec/stability-rheology_analyst_

# Stability Rheology Analyst

AI-powered assistant for cosmetic formulation analysis focused on rheology behavior, physical stability risk, and environmental safety support.

The project combines:
- A tool-using LLM agent for formulation assessment
- A Django backend exposing API endpoints
- A React + Vite frontend for interactive usage
- An MCP server for tool-style integration and local testing
- An evaluation workspace for quality and release scoring

## Core Capabilities

- Stability and rheology assessment from structured formula input
- Tool-augmented reasoning (RAG, ingredient lookup, PubChem, RDKit, literature search, experimental data bridges)
- Safety/environment follow-up analysis using a dedicated safety flow
- Conversational rheology assistant endpoint for chat-style usage
- Local MCP tools for integration tests and workflow automation

## Tech Stack

- Python 3.11-3.12
- Django 5
- LangChain + Azure OpenAI
- Qdrant vector search
- React 18 + TypeScript + Vite + Tailwind

## Repository Structure

- `agent/`: agent construction, prompts, and fallback chat logic
- `backend/`: Django app and MCP server
- `frontend/`: React client
- `tools/`: domain tools (RAG, chemistry, literature, web, experimental)
- `models/`: pydantic schemas and agent response models
- `rag/`: ingestion and vector store utilities
- `evaluation/`: benchmark data, scoring scripts, and reports
- `data/`: formulation and experimental reference data

## Prerequisites

- Python 3.11 or 3.12
- Node.js 18+ (Node 20 LTS recommended)
- npm

## Environment Variables

Create a `.env` file in the repository root with at least:

```dotenv

# Azure OpenAI
AZURE_OPENAI_API_KEY=
AZURE_OPENAI_ENDPOINT=
CHAT_DEPLOYMENT_NAME=
EMBEDDING_DEPLOYMENT_NAME=

# Qdrant
QDRANT_URL=
QDRANT_API_KEY=
QDRANT_COLLECTION=rheology_docs

# Optional integrations
SERPAPI_API_KEY=
SEMANTIC_SCHOLAR_URL=
SEMANTIC_SCHOLAR_API_KEY=
FIRECRAWL_URL=https://api.firecrawl.dev/v2/agent
FIRECRAWL_API_KEY=

# Runtime behavior
ASSESSMENT_ENFORCE_TOOL_COVERAGE_RETRY=false
```

Note: some legacy keys are still accepted by the code (for backward compatibility), but uppercase names are preferred.

## Quick Start

### 1) Backend / Agent Environment

From repository root:

```bash
python -m venv .venv
source .venv/bin/activate
pip install -U pip
pip install -e .
```

Run Django API:

```bash
python backend/manage.py runserver
```

Backend base URL: `http://127.0.0.1:8000`

### 2) Frontend

```bash
cd frontend
npm install
npm run dev
```

Optional API override:

```bash
export VITE_API_BASE_URL=http://127.0.0.1:8000
```

### 3) CLI Formula Assessment (Optional)

```bash
python main.py
```

Paste a JSON payload matching the formulation schema and submit an empty line to run.

## API Endpoints

All routes are served under `/api`.

- `GET /api/health` -> service health check
- `POST /api/assess-formula` -> stability/rheology assessment
- `POST /api/assess-safety` -> environmental/safety follow-up based on report + formula
- `POST /api/agent2-chat` -> conversational rheology assistant

## Sample Input

Use `stability_sample.json` and `models/formula_schema.py` as references for valid payload shape and constraints.

﻿1. Title of Dataset: Rheological_data

2. Folder List: 

Folder Rheological_data contains 13 sub-folders (NameOfExpSet) with data for each experimental set.

NaCl_0.1_XG
NaCl_0.3_XG
NaCl_0.4_XG
NaCl_0.5_XG
NaCl_0.7_XG
NaCl_0_XG
NaCl_0_XG_2019
XG_NaCl_0.1
XG_NaCl_0.3
XG_NaCl_0.05
XG_NaCl_0.5
XG_NaCl_0.7
XG_NaCl_0.9

Dataset NaCl_0_XG_2019 originates from previous study published in Mrokowska and Krztoń-Maziopa, 2019: Viscoelastic and shear-thinning effects of aqueous exopolymer solution on disk and sphere settling. Scientific Reports, 9: 7897, DOI: 10.1038/s41598-019-44233-z

3. Additional related data collected that was not included in the current data package: 
Data on settling of partices in solutions stored in Settling_experiments folder
	
4. Methodological information:
Description of methods used for collection/generation of data: 
Presented in data paper linked to this dataset.
Analysis of data presented in a research paper linked to this dataset. 

5. Data-specific information for [sub-folders: NameOfExpSet]

Each sub-folder (NameOfExpSet) contains four *.csv files: 
- flow properties: flow_data_NameOfExpSet.csv 
variables stored in three columns: shear rate [1/s], shear stress [Pa], viscosity [Pa s], torque [µN m].
- amplitude sweeps: ampl_sweeps_NameOfExpSet.csv 
variables stored in four columns: strain [%], shear stress [Pa], storage modulus [Pa], loss modulus [Pa]. 
- frequency sweeps: frequency_sweep_NameOfExpSet.csv 
variables stored in three columns: frequency [Hz], storage modulus [Pa], loss modulus [Pa]. 
- first normal stress difference: normal_stress_NameOfExpSet.csv 
variables stored in three columns: strain [%], 1st Norm. Str. Diff. (Lodge-Meissner) [Pa], shear stress [Pa].

File: data/experimental_data/Rheological_data/NaCl_0.5_XG/freq_sweeps.csv
Var1,Var2,Var3
frequency [Hz],storage modulus [Pa],loss modulus [Pa]
10,0,3.32
7.94,0,0.79
6.31,0,0.61
5.01,0.153,0.518
3.98,0.27,0.453
3.16,0.32,0.4
2.51,0.355,0.372
2,0.344,0.289
1.58,0.328,0.314
1.26,0.3,0.263
1,0.28,0.258
0.794,0.257,0.238
0.631,0.232,0.212
0.501,0.212,0.194
0.398,0.189,0.176
0.316,0.166,0.156
0.251,0.147,0.142
0.2,0.129,0.128
0.158,0.114,0.115
0.126,0.0988,0.103
0.1,0.0861,0.0921
0.0794,0.0741,0.0824
0.0631,0.0629,0.0739
0.0501,0.0531,0.0654
0.0398,0.0441,0.058
0.0316,0.036,0.0512
0.0251,0.029,0.045
0.02,0.0226,0.0391
0.0158,0.0169,0.0337
0.0126,0.0121,0.0286
0.01,0.00872,0.0239

File: data/experimental_data/Rheological_data/NaCl_0.5_XG/normal_stress.csv
Var1,Var2,Var3
strain [%],1st Norm. Str. Diff. (Lodge-Meissner) [Pa],shear stress [Pa]
0.00169,1.185e-07,0.0007226
0.002124,7.65e-08,0.000653
0.002668,2.378e-08,0.0005656
0.003352,4.239e-08,0.0004559
0.004212,1.253e-07,0.0003184
0.005292,2.291e-07,0.0001465
0.006649,3.584e-07,6.791e-05
0.008354,5.195e-07,0.0003348
0.0105,7.195e-07,0.0006661
0.01319,9.671e-07,0.001076
0.01657,1.272e-06,0.001582
0.02082,1.647e-06,0.002202
0.02615,2.104e-06,0.002958
0.03286,2.655e-06,0.003871
0.04129,3.314e-06,0.004961
0.05187,4.089e-06,0.006241
0.06518,4.98e-06,0.007715
0.08189,5.974e-06,0.009359
0.1029,7.031e-06,0.01111
0.1293,8.072e-06,0.01285
0.1624,8.955e-06,0.01435
0.2041,9.451e-06,0.01529
0.2564,9.221e-06,0.01517
0.3221,7.81e-06,0.01342
0.4047,4.713e-06,0.009587
0.5085,3.762e-06,0.003902
0.6389,6.901e-06,0.001168
0.8027,1.363e-05,0.001785
1.009,2.419e-05,0.002444
1.267,4.134e-05,0.003226
1.592,6.737e-05,0.004149
2,0.0001053,0.00524
2.513,0.0001646,0.006562
3.158,0.0002584,0.008195
3.967,0.000407,0.01024
4.984,0.0006407,0.01283
6.262,0.001016,0.01615
7.868,0.001607,0.0204
9.886,0.002517,0.02586
12.42,0.003928,0.03285
15.61,0.006102,0.04174
19.61,0.009471,0.05292
24.63,0.01476,0.06675
30.95,0.02326,0.08356
38.89,0.03726,0.1035
48.86,0.06011,0.1266
61.39,0.09588,0.1526
77.13,0.1478,0.181
96.9,0.2151,0.2103
121.8,0.2939,0.2414
