Repository: bmejri988-spec/stability-rheology_analyst_

# Stability Rheology Analyst

AI-powered assistant for cosmetic formulation analysis focused on rheology behavior, physical stability risk, and environmental safety support.

The project combines:
- A tool-using LLM agent for formulation assessment
- A Django backend exposing API endpoints
- A React + Vite frontend for interactive usage
- An MCP server for tool-style integration and local testing
- An evaluation workspace for quality and release scoring

## Core Capabilities

- Stability and rheology assessment from structured formula input
- Tool-augmented reasoning (RAG, ingredient lookup, PubChem, RDKit, literature search, experimental data bridges)
- Safety/environment follow-up analysis using a dedicated safety flow
- Conversational rheology assistant endpoint for chat-style usage
- Local MCP tools for integration tests and workflow automation

## Tech Stack

- Python 3.11-3.12
- Django 5
- LangChain + Azure OpenAI
- Qdrant vector search
- React 18 + TypeScript + Vite + Tailwind

## Repository Structure

- `agent/`: agent construction, prompts, and fallback chat logic
- `backend/`: Django app and MCP server
- `frontend/`: React client
- `tools/`: domain tools (RAG, chemistry, literature, web, experimental)
- `models/`: pydantic schemas and agent response models
- `rag/`: ingestion and vector store utilities
- `evaluation/`: benchmark data, scoring scripts, and reports
- `data/`: formulation and experimental reference data

## Prerequisites

- Python 3.11 or 3.12
- Node.js 18+ (Node 20 LTS recommended)
- npm

## Environment Variables

Create a `.env` file in the repository root with at least:

```dotenv

# Azure OpenAI
AZURE_OPENAI_API_KEY=
AZURE_OPENAI_ENDPOINT=
CHAT_DEPLOYMENT_NAME=
EMBEDDING_DEPLOYMENT_NAME=

# Qdrant
QDRANT_URL=
QDRANT_API_KEY=
QDRANT_COLLECTION=rheology_docs

# Optional integrations
SERPAPI_API_KEY=
SEMANTIC_SCHOLAR_URL=
SEMANTIC_SCHOLAR_API_KEY=
FIRECRAWL_URL=https://api.firecrawl.dev/v2/agent
FIRECRAWL_API_KEY=

# Runtime behavior
ASSESSMENT_ENFORCE_TOOL_COVERAGE_RETRY=false
```

Note: some legacy keys are still accepted by the code (for backward compatibility), but uppercase names are preferred.

## Quick Start

### 1) Backend / Agent Environment

From repository root:

```bash
python -m venv .venv
source .venv/bin/activate
pip install -U pip
pip install -e .
```

Run Django API:

```bash
python backend/manage.py runserver
```

Backend base URL: `http://127.0.0.1:8000`

### 2) Frontend

```bash
cd frontend
npm install
npm run dev
```

Optional API override:

```bash
export VITE_API_BASE_URL=http://127.0.0.1:8000
```

### 3) CLI Formula Assessment (Optional)

```bash
python main.py
```

Paste a JSON payload matching the formulation schema and submit an empty line to run.

## API Endpoints

All routes are served under `/api`.

- `GET /api/health` -> service health check
- `POST /api/assess-formula` -> stability/rheology assessment
- `POST /api/assess-safety` -> environmental/safety follow-up based on report + formula
- `POST /api/agent2-chat` -> conversational rheology assistant

## Sample Input

Use `stability_sample.json` and `models/formula_schema.py` as references for valid payload shape and constraints.

﻿1. Title of Dataset: Rheological_data

2. Folder List: 

Folder Rheological_data contains 13 sub-folders (NameOfExpSet) with data for each experimental set.

NaCl_0.1_XG
NaCl_0.3_XG
NaCl_0.4_XG
NaCl_0.5_XG
NaCl_0.7_XG
NaCl_0_XG
NaCl_0_XG_2019
XG_NaCl_0.1
XG_NaCl_0.3
XG_NaCl_0.05
XG_NaCl_0.5
XG_NaCl_0.7
XG_NaCl_0.9

Dataset NaCl_0_XG_2019 originates from previous study published in Mrokowska and Krztoń-Maziopa, 2019: Viscoelastic and shear-thinning effects of aqueous exopolymer solution on disk and sphere settling. Scientific Reports, 9: 7897, DOI: 10.1038/s41598-019-44233-z

3. Additional related data collected that was not included in the current data package: 
Data on settling of partices in solutions stored in Settling_experiments folder
	
4. Methodological information:
Description of methods used for collection/generation of data: 
Presented in data paper linked to this dataset.
Analysis of data presented in a research paper linked to this dataset. 

5. Data-specific information for [sub-folders: NameOfExpSet]

Each sub-folder (NameOfExpSet) contains four *.csv files: 
- flow properties: flow_data_NameOfExpSet.csv 
variables stored in three columns: shear rate [1/s], shear stress [Pa], viscosity [Pa s], torque [µN m].
- amplitude sweeps: ampl_sweeps_NameOfExpSet.csv 
variables stored in four columns: strain [%], shear stress [Pa], storage modulus [Pa], loss modulus [Pa]. 
- frequency sweeps: frequency_sweep_NameOfExpSet.csv 
variables stored in three columns: frequency [Hz], storage modulus [Pa], loss modulus [Pa]. 
- first normal stress difference: normal_stress_NameOfExpSet.csv 
variables stored in three columns: strain [%], 1st Norm. Str. Diff. (Lodge-Meissner) [Pa], shear stress [Pa].

File: data/experimental_data/Rheological_data/NaCl_0.7_XG/freq_sweeps.csv
Var1,Var2,Var3
frequency [Hz],storage modulus [Pa],loss modulus [Pa]
10,1.62,1.27
7.94,0,1.21
6.31,0,0.541
5.01,0.0457,0.422
3.98,0.135,0.36
3.16,0.2,0.31
2.51,0.195,0.296
2,0.24,0.239
1.58,0.214,0.232
1.26,0.2,0.209
1,0.181,0.197
0.794,0.169,0.174
0.631,0.153,0.157
0.501,0.135,0.143
0.398,0.119,0.128
0.316,0.102,0.115
0.251,0.0894,0.102
0.2,0.0765,0.0914
0.158,0.0652,0.0812
0.126,0.0554,0.0719
0.1,0.0464,0.0634
0.0794,0.0384,0.0557
0.0631,0.0319,0.0489
0.0501,0.0258,0.0427
0.0398,0.0207,0.0371
0.0316,0.0164,0.032
0.0251,0.0128,0.0275
0.02,0.00984,0.0235
0.0158,0.0073,0.0199
0.0126,0.0053,0.0167
0.01,0.00375,0.0139

File: data/experimental_data/Rheological_data/NaCl_0.7_XG/normal_stress.csv
Var1,Var2,Var3
strain [%],1st Norm. Str. Diff. (Lodge-Meissner) [Pa],shear stress [Pa]
0.001022,7.062e-08,0.0007409
0.001302,6.573e-08,0.0007326
0.001658,5.95e-08,0.0007221
0.002111,5.157e-08,0.0007087
0.002687,4.148e-08,0.0006917
0.003422,2.863e-08,0.00067
0.004357,1.229e-08,0.0006424
0.005548,8.495e-09,0.0006073
0.007065,3.49e-08,0.0005626
0.008996,6.838e-08,0.0005059
0.01145,1.107e-07,0.0004339
0.01459,1.641e-07,0.0003428
0.01857,2.307e-07,0.0002281
0.02365,3.143e-07,8.505e-05
0.03011,4.184e-07,9.196e-05
0.03834,5.463e-07,0.0003093
0.04882,7.017e-07,0.0005733
0.06217,8.874e-07,0.0008891
0.07916,1.104e-06,0.001259
0.1008,1.347e-06,0.001679
0.1283,1.604e-06,0.002135
0.1634,1.844e-06,0.002593
0.2081,2.008e-06,0.002994
0.265,1.982e-06,0.003236
0.3374,1.561e-06,0.003168
0.4296,3.825e-07,0.002594
0.547,2.192e-06,0.001325
0.6966,7.276e-06,0.0006439
0.887,1.619e-05,0.002024
1.129,3.173e-05,0.002789
1.438,5.743e-05,0.003814
1.831,9.297e-05,0.004966
2.332,0.0001484,0.006313
2.969,0.0002392,0.007986
3.78,0.0003863,0.01009
4.814,0.0006204,0.01277
6.13,0.001005,0.01623
7.805,0.001637,0.02077
9.938,0.002646,0.0267
12.65,0.00425,0.03446
16.11,0.006778,0.04455
20.52,0.01078,0.05753
26.13,0.0172,0.07394
33.27,0.02785,0.09427
42.36,0.04599,0.1188
53.94,0.07665,0.1476
68.68,0.1263,0.1803
87.45,0.2006,0.2162
111.4,0.299,0.2535
141.8,0.4152,0.2928
