Repository: bmejri988-spec/stability-rheology_analyst_

# Stability Rheology Analyst

AI-powered assistant for cosmetic formulation analysis focused on rheology behavior, physical stability risk, and environmental safety support.

The project combines:
- A tool-using LLM agent for formulation assessment
- A Django backend exposing API endpoints
- A React + Vite frontend for interactive usage
- An MCP server for tool-style integration and local testing
- An evaluation workspace for quality and release scoring

## Core Capabilities

- Stability and rheology assessment from structured formula input
- Tool-augmented reasoning (RAG, ingredient lookup, PubChem, RDKit, literature search, experimental data bridges)
- Safety/environment follow-up analysis using a dedicated safety flow
- Conversational rheology assistant endpoint for chat-style usage
- Local MCP tools for integration tests and workflow automation

## Tech Stack

- Python 3.11-3.12
- Django 5
- LangChain + Azure OpenAI
- Qdrant vector search
- React 18 + TypeScript + Vite + Tailwind

## Repository Structure

- `agent/`: agent construction, prompts, and fallback chat logic
- `backend/`: Django app and MCP server
- `frontend/`: React client
- `tools/`: domain tools (RAG, chemistry, literature, web, experimental)
- `models/`: pydantic schemas and agent response models
- `rag/`: ingestion and vector store utilities
- `evaluation/`: benchmark data, scoring scripts, and reports
- `data/`: formulation and experimental reference data

## Prerequisites

- Python 3.11 or 3.12
- Node.js 18+ (Node 20 LTS recommended)
- npm

## Environment Variables

Create a `.env` file in the repository root with at least:

```dotenv

# Azure OpenAI
AZURE_OPENAI_API_KEY=
AZURE_OPENAI_ENDPOINT=
CHAT_DEPLOYMENT_NAME=
EMBEDDING_DEPLOYMENT_NAME=

# Qdrant
QDRANT_URL=
QDRANT_API_KEY=
QDRANT_COLLECTION=rheology_docs

# Optional integrations
SERPAPI_API_KEY=
SEMANTIC_SCHOLAR_URL=
SEMANTIC_SCHOLAR_API_KEY=
FIRECRAWL_URL=https://api.firecrawl.dev/v2/agent
FIRECRAWL_API_KEY=

# Runtime behavior
ASSESSMENT_ENFORCE_TOOL_COVERAGE_RETRY=false
```

Note: some legacy keys are still accepted by the code (for backward compatibility), but uppercase names are preferred.

## Quick Start

### 1) Backend / Agent Environment

From repository root:

```bash
python -m venv .venv
source .venv/bin/activate
pip install -U pip
pip install -e .
```

Run Django API:

```bash
python backend/manage.py runserver
```

Backend base URL: `http://127.0.0.1:8000`

### 2) Frontend

```bash
cd frontend
npm install
npm run dev
```

Optional API override:

```bash
export VITE_API_BASE_URL=http://127.0.0.1:8000
```

### 3) CLI Formula Assessment (Optional)

```bash
python main.py
```

Paste a JSON payload matching the formulation schema and submit an empty line to run.

## API Endpoints

All routes are served under `/api`.

- `GET /api/health` -> service health check
- `POST /api/assess-formula` -> stability/rheology assessment
- `POST /api/assess-safety` -> environmental/safety follow-up based on report + formula
- `POST /api/agent2-chat` -> conversational rheology assistant

## Sample Input

Use `stability_sample.json` and `models/formula_schema.py` as references for valid payload shape and constraints.

﻿1. Title of Dataset: Rheological_data

2. Folder List: 

Folder Rheological_data contains 13 sub-folders (NameOfExpSet) with data for each experimental set.

NaCl_0.1_XG
NaCl_0.3_XG
NaCl_0.4_XG
NaCl_0.5_XG
NaCl_0.7_XG
NaCl_0_XG
NaCl_0_XG_2019
XG_NaCl_0.1
XG_NaCl_0.3
XG_NaCl_0.05
XG_NaCl_0.5
XG_NaCl_0.7
XG_NaCl_0.9

Dataset NaCl_0_XG_2019 originates from previous study published in Mrokowska and Krztoń-Maziopa, 2019: Viscoelastic and shear-thinning effects of aqueous exopolymer solution on disk and sphere settling. Scientific Reports, 9: 7897, DOI: 10.1038/s41598-019-44233-z

3. Additional related data collected that was not included in the current data package: 
Data on settling of partices in solutions stored in Settling_experiments folder
	
4. Methodological information:
Description of methods used for collection/generation of data: 
Presented in data paper linked to this dataset.
Analysis of data presented in a research paper linked to this dataset. 

5. Data-specific information for [sub-folders: NameOfExpSet]

Each sub-folder (NameOfExpSet) contains four *.csv files: 
- flow properties: flow_data_NameOfExpSet.csv 
variables stored in three columns: shear rate [1/s], shear stress [Pa], viscosity [Pa s], torque [µN m].
- amplitude sweeps: ampl_sweeps_NameOfExpSet.csv 
variables stored in four columns: strain [%], shear stress [Pa], storage modulus [Pa], loss modulus [Pa]. 
- frequency sweeps: frequency_sweep_NameOfExpSet.csv 
variables stored in three columns: frequency [Hz], storage modulus [Pa], loss modulus [Pa]. 
- first normal stress difference: normal_stress_NameOfExpSet.csv 
variables stored in three columns: strain [%], 1st Norm. Str. Diff. (Lodge-Meissner) [Pa], shear stress [Pa].

File: data/experimental_data/Rheological_data/NaCl_0_XG_2019/freq_sweeps.csv
Var1,Var2,Var3
frequency [Hz],storage modulus [Pa],loss modulus [Pa]
100,288000,0
79.4,173000,0
63.1,106000,0
50.1,64800,0
39.8,36600,0
31.6,21900,0
25.1,15200,128
20,8730,855
15.8,12.6,2.5
12.6,0,6.79
10,0,5.22
7.94,0,1.17
6.31,2.1,0.906
5.01,2.35,0.774
3.98,1.4,0.665
3.16,0.927,0.562
2.51,0.838,0.512
2,0.674,0.455
1.58,0.547,0.404
1.26,0.471,0.361
1,0.414,0.35
0.794,0.371,0.308
0.631,0.355,0.289
0.501,0.315,0.264
0.398,0.276,0.24
0.316,0.241,0.217
0.251,0.209,0.196
0.2,0.181,0.177
0.158,0.155,0.159
0.126,0.132,0.141
0.1,0.113,0.127
0.0794,0.0954,0.113
0.0631,0.081,0.1
0.0501,0.0682,0.0885
0.0398,0.0567,0.0779
0.0316,0.0467,0.0684
0.0251,0.0377,0.0598
0.02,0.0303,0.0519
0.0158,0.0236,0.0449
0.0126,0.0183,0.0386
0.01,0.0137,0.0329

File: data/experimental_data/Rheological_data/NaCl_0_XG_2019/normal_stress.csv
Var1,Var2,Var3
strain [%],1st Norm. Str. Diff. (Lodge-Meissner) [Pa],shear stress [Pa]
0.0006004,1.46e-08,0.002432
0.0006977,5.548e-09,0.0007952
0.002578,3.642e-08,0.001412
0.005658,7.161e-08,0.001266
0.3737,6.89e-06,0.001844
0.5582,1.836e-05,0.003289
0.6982,2.415e-05,0.003459
0.8076,3.508e-05,0.004344
1.005,5.324e-05,0.005299
1.055,6.617e-05,0.00627
1.423,0.0001158,0.008138
1.739,0.0001485,0.008541
1.952,0.000191,0.009786
2.422,0.0003312,0.01368
2.892,0.000436,0.01508
3.619,0.0006719,0.01857
4.453,0.00108,0.02426
5.472,0.001576,0.0288
6.871,0.002438,0.03548
8.25,0.003576,0.04335
9.933,0.005179,0.05214
12.15,0.00778,0.06404
14.83,0.01157,0.07801
18.01,0.0172,0.09548
22.55,0.02607,0.1156
27.4,0.03865,0.1411
33.61,0.05803,0.1726
41.58,0.08696,0.2091
52.04,0.1321,0.2538
66.66,0.2075,0.3113
86.1,0.3245,0.3769
113.6,0.5251,0.4622
153.2,0.8563,0.5591
