Repository: bmejri988-spec/stability-rheology_analyst_

# Stability Rheology Analyst

AI-powered assistant for cosmetic formulation analysis focused on rheology behavior, physical stability risk, and environmental safety support.

The project combines:
- A tool-using LLM agent for formulation assessment
- A Django backend exposing API endpoints
- A React + Vite frontend for interactive usage
- An MCP server for tool-style integration and local testing
- An evaluation workspace for quality and release scoring

## Core Capabilities

- Stability and rheology assessment from structured formula input
- Tool-augmented reasoning (RAG, ingredient lookup, PubChem, RDKit, literature search, experimental data bridges)
- Safety/environment follow-up analysis using a dedicated safety flow
- Conversational rheology assistant endpoint for chat-style usage
- Local MCP tools for integration tests and workflow automation

## Tech Stack

- Python 3.11-3.12
- Django 5
- LangChain + Azure OpenAI
- Qdrant vector search
- React 18 + TypeScript + Vite + Tailwind

## Repository Structure

- `agent/`: agent construction, prompts, and fallback chat logic
- `backend/`: Django app and MCP server
- `frontend/`: React client
- `tools/`: domain tools (RAG, chemistry, literature, web, experimental)
- `models/`: pydantic schemas and agent response models
- `rag/`: ingestion and vector store utilities
- `evaluation/`: benchmark data, scoring scripts, and reports
- `data/`: formulation and experimental reference data

## Prerequisites

- Python 3.11 or 3.12
- Node.js 18+ (Node 20 LTS recommended)
- npm

## Environment Variables

Create a `.env` file in the repository root with at least:

```dotenv

# Azure OpenAI
AZURE_OPENAI_API_KEY=
AZURE_OPENAI_ENDPOINT=
CHAT_DEPLOYMENT_NAME=
EMBEDDING_DEPLOYMENT_NAME=

# Qdrant
QDRANT_URL=
QDRANT_API_KEY=
QDRANT_COLLECTION=rheology_docs

# Optional integrations
SERPAPI_API_KEY=
SEMANTIC_SCHOLAR_URL=
SEMANTIC_SCHOLAR_API_KEY=
FIRECRAWL_URL=https://api.firecrawl.dev/v2/agent
FIRECRAWL_API_KEY=

# Runtime behavior
ASSESSMENT_ENFORCE_TOOL_COVERAGE_RETRY=false
```

Note: some legacy keys are still accepted by the code (for backward compatibility), but uppercase names are preferred.

## Quick Start

### 1) Backend / Agent Environment

From repository root:

```bash
python -m venv .venv
source .venv/bin/activate
pip install -U pip
pip install -e .
```

Run Django API:

```bash
python backend/manage.py runserver
```

Backend base URL: `http://127.0.0.1:8000`

### 2) Frontend

```bash
cd frontend
npm install
npm run dev
```

Optional API override:

```bash
export VITE_API_BASE_URL=http://127.0.0.1:8000
```

### 3) CLI Formula Assessment (Optional)

```bash
python main.py
```

Paste a JSON payload matching the formulation schema and submit an empty line to run.

## API Endpoints

All routes are served under `/api`.

- `GET /api/health` -> service health check
- `POST /api/assess-formula` -> stability/rheology assessment
- `POST /api/assess-safety` -> environmental/safety follow-up based on report + formula
- `POST /api/agent2-chat` -> conversational rheology assistant

## Sample Input

Use `stability_sample.json` and `models/formula_schema.py` as references for valid payload shape and constraints.

﻿1. Title of Dataset: Rheological_data

2. Folder List: 

Folder Rheological_data contains 13 sub-folders (NameOfExpSet) with data for each experimental set.

NaCl_0.1_XG
NaCl_0.3_XG
NaCl_0.4_XG
NaCl_0.5_XG
NaCl_0.7_XG
NaCl_0_XG
NaCl_0_XG_2019
XG_NaCl_0.1
XG_NaCl_0.3
XG_NaCl_0.05
XG_NaCl_0.5
XG_NaCl_0.7
XG_NaCl_0.9

Dataset NaCl_0_XG_2019 originates from previous study published in Mrokowska and Krztoń-Maziopa, 2019: Viscoelastic and shear-thinning effects of aqueous exopolymer solution on disk and sphere settling. Scientific Reports, 9: 7897, DOI: 10.1038/s41598-019-44233-z

3. Additional related data collected that was not included in the current data package: 
Data on settling of partices in solutions stored in Settling_experiments folder
	
4. Methodological information:
Description of methods used for collection/generation of data: 
Presented in data paper linked to this dataset.
Analysis of data presented in a research paper linked to this dataset. 

5. Data-specific information for [sub-folders: NameOfExpSet]

Each sub-folder (NameOfExpSet) contains four *.csv files: 
- flow properties: flow_data_NameOfExpSet.csv 
variables stored in three columns: shear rate [1/s], shear stress [Pa], viscosity [Pa s], torque [µN m].
- amplitude sweeps: ampl_sweeps_NameOfExpSet.csv 
variables stored in four columns: strain [%], shear stress [Pa], storage modulus [Pa], loss modulus [Pa]. 
- frequency sweeps: frequency_sweep_NameOfExpSet.csv 
variables stored in three columns: frequency [Hz], storage modulus [Pa], loss modulus [Pa]. 
- first normal stress difference: normal_stress_NameOfExpSet.csv 
variables stored in three columns: strain [%], 1st Norm. Str. Diff. (Lodge-Meissner) [Pa], shear stress [Pa].

File: data/experimental_data/Rheological_data/NaCl_0_XG/freq_sweeps.csv
Var1,Var2,Var3
frequency [Hz],storage modulus [Pa],loss modulus [Pa]
10,0,1.17
7.94,0.0546,0.816
6.31,0.149,0.654
5.01,0.31,0.555
3.98,0.401,0.503
3.16,0.434,0.454
2.51,0.436,0.415
2,0.416,0.377
1.58,0.396,0.349
1.26,0.371,0.322
1,0.339,0.298
0.794,0.307,0.275
0.631,0.281,0.25
0.501,0.253,0.229
0.398,0.223,0.208
0.316,0.198,0.188
0.251,0.172,0.17
0.2,0.152,0.154
0.158,0.132,0.14
0.126,0.114,0.125
0.1,0.0982,0.112
0.0794,0.0848,0.1
0.0631,0.0722,0.0894
0.0501,0.0612,0.0795
0.0398,0.0516,0.0705
0.0316,0.0431,0.062
0.0251,0.0357,0.0548
0.02,0.0296,0.048
0.0158,0.0243,0.042
0.0126,0.0195,0.0366
0.01,0.0157,0.0319

File: data/experimental_data/Rheological_data/NaCl_0_XG/normal_stress.csv
Var1,Var2,Var3
strain [%],1st Norm. Str. Diff. (Lodge-Meissner) [Pa],shear stress [Pa]
0.2703,3.254e-06,0.001181
0.3072,4.878e-06,0.00153
0.3492,6.64e-06,0.001883
0.3969,8.722e-06,0.002243
0.4511,1.136e-05,0.002618
0.5127,1.485e-05,0.003016
0.5828,1.952e-05,0.003436
0.6624,2.562e-05,0.003893
0.753,3.355e-05,0.004388
0.8558,4.34e-05,0.00493
0.9728,5.589e-05,0.005519
1.106,7.114e-05,0.00617
1.257,9.024e-05,0.006887
1.429,0.0001136,0.007686
1.624,0.0001425,0.008579
1.846,0.0001792,0.009586
2.098,0.0002255,0.01073
2.384,0.000287,0.01205
2.71,0.000367,0.01356
3.081,0.0004737,0.01532
3.502,0.0006145,0.01735
3.98,0.0007977,0.0197
4.524,0.001041,0.02244
5.142,0.001352,0.0256
5.845,0.00175,0.02926
6.643,0.002264,0.03348
7.551,0.002918,0.03836
8.583,0.003756,0.044
9.755,0.004841,0.05051
11.09,0.006209,0.058
12.6,0.007972,0.0666
14.33,0.01022,0.07646
16.28,0.01307,0.08769
18.51,0.01675,0.1004
21.04,0.02144,0.1148
23.91,0.0275,0.1309
27.18,0.03548,0.1488
30.89,0.04582,0.1687
35.11,0.05958,0.1906
39.91,0.07778,0.2143
45.37,0.1015,0.2401
51.57,0.1328,0.2676
58.61,0.1727,0.2971
66.62,0.2234,0.3279
75.72,0.2859,0.3603
86.07,0.3612,0.3936
97.83,0.4492,0.4281
111.2,0.5458,0.4615
126.4,0.6492,0.4952
143.7,0.7666,0.5336
