Repository: bmejri988-spec/stability-rheology_analyst_

# Stability Rheology Analyst

AI-powered assistant for cosmetic formulation analysis focused on rheology behavior, physical stability risk, and environmental safety support.

The project combines:
- A tool-using LLM agent for formulation assessment
- A Django backend exposing API endpoints
- A React + Vite frontend for interactive usage
- An MCP server for tool-style integration and local testing
- An evaluation workspace for quality and release scoring

## Core Capabilities

- Stability and rheology assessment from structured formula input
- Tool-augmented reasoning (RAG, ingredient lookup, PubChem, RDKit, literature search, experimental data bridges)
- Safety/environment follow-up analysis using a dedicated safety flow
- Conversational rheology assistant endpoint for chat-style usage
- Local MCP tools for integration tests and workflow automation

## Tech Stack

- Python 3.11-3.12
- Django 5
- LangChain + Azure OpenAI
- Qdrant vector search
- React 18 + TypeScript + Vite + Tailwind

## Repository Structure

- `agent/`: agent construction, prompts, and fallback chat logic
- `backend/`: Django app and MCP server
- `frontend/`: React client
- `tools/`: domain tools (RAG, chemistry, literature, web, experimental)
- `models/`: pydantic schemas and agent response models
- `rag/`: ingestion and vector store utilities
- `evaluation/`: benchmark data, scoring scripts, and reports
- `data/`: formulation and experimental reference data

## Prerequisites

- Python 3.11 or 3.12
- Node.js 18+ (Node 20 LTS recommended)
- npm

## Environment Variables

Create a `.env` file in the repository root with at least:

```dotenv

# Azure OpenAI
AZURE_OPENAI_API_KEY=
AZURE_OPENAI_ENDPOINT=
CHAT_DEPLOYMENT_NAME=
EMBEDDING_DEPLOYMENT_NAME=

# Qdrant
QDRANT_URL=
QDRANT_API_KEY=
QDRANT_COLLECTION=rheology_docs

# Optional integrations
SERPAPI_API_KEY=
SEMANTIC_SCHOLAR_URL=
SEMANTIC_SCHOLAR_API_KEY=
FIRECRAWL_URL=https://api.firecrawl.dev/v2/agent
FIRECRAWL_API_KEY=

# Runtime behavior
ASSESSMENT_ENFORCE_TOOL_COVERAGE_RETRY=false
```

Note: some legacy keys are still accepted by the code (for backward compatibility), but uppercase names are preferred.

## Quick Start

### 1) Backend / Agent Environment

From repository root:

```bash
python -m venv .venv
source .venv/bin/activate
pip install -U pip
pip install -e .
```

Run Django API:

```bash
python backend/manage.py runserver
```

Backend base URL: `http://127.0.0.1:8000`

### 2) Frontend

```bash
cd frontend
npm install
npm run dev
```

Optional API override:

```bash
export VITE_API_BASE_URL=http://127.0.0.1:8000
```

### 3) CLI Formula Assessment (Optional)

```bash
python main.py
```

Paste a JSON payload matching the formulation schema and submit an empty line to run.

## API Endpoints

All routes are served under `/api`.

- `GET /api/health` -> service health check
- `POST /api/assess-formula` -> stability/rheology assessment
- `POST /api/assess-safety` -> environmental/safety follow-up based on report + formula
- `POST /api/agent2-chat` -> conversational rheology assistant

## Sample Input

Use `stability_sample.json` and `models/formula_schema.py` as references for valid payload shape and constraints.

﻿1. Title of Dataset: Rheological_data

2. Folder List: 

Folder Rheological_data contains 13 sub-folders (NameOfExpSet) with data for each experimental set.

NaCl_0.1_XG
NaCl_0.3_XG
NaCl_0.4_XG
NaCl_0.5_XG
NaCl_0.7_XG
NaCl_0_XG
NaCl_0_XG_2019
XG_NaCl_0.1
XG_NaCl_0.3
XG_NaCl_0.05
XG_NaCl_0.5
XG_NaCl_0.7
XG_NaCl_0.9

Dataset NaCl_0_XG_2019 originates from previous study published in Mrokowska and Krztoń-Maziopa, 2019: Viscoelastic and shear-thinning effects of aqueous exopolymer solution on disk and sphere settling. Scientific Reports, 9: 7897, DOI: 10.1038/s41598-019-44233-z

3. Additional related data collected that was not included in the current data package: 
Data on settling of partices in solutions stored in Settling_experiments folder
	
4. Methodological information:
Description of methods used for collection/generation of data: 
Presented in data paper linked to this dataset.
Analysis of data presented in a research paper linked to this dataset. 

5. Data-specific information for [sub-folders: NameOfExpSet]

Each sub-folder (NameOfExpSet) contains four *.csv files: 
- flow properties: flow_data_NameOfExpSet.csv 
variables stored in three columns: shear rate [1/s], shear stress [Pa], viscosity [Pa s], torque [µN m].
- amplitude sweeps: ampl_sweeps_NameOfExpSet.csv 
variables stored in four columns: strain [%], shear stress [Pa], storage modulus [Pa], loss modulus [Pa]. 
- frequency sweeps: frequency_sweep_NameOfExpSet.csv 
variables stored in three columns: frequency [Hz], storage modulus [Pa], loss modulus [Pa]. 
- first normal stress difference: normal_stress_NameOfExpSet.csv 
variables stored in three columns: strain [%], 1st Norm. Str. Diff. (Lodge-Meissner) [Pa], shear stress [Pa].

File: data/experimental_data/Rheological_data/XG_NaCl_0.05/freq_sweeps.csv
Var1,Var2,Var3
frequency [Hz],storage modulus [Pa],loss modulus [Pa]
10,0.718,1.28
7.94,1.01,0.87
6.31,0.977,0.674
5.01,0.869,0.554
3.98,0.71,0.522
3.16,0.574,0.492
2.51,0.478,0.388
2,0.404,0.334
1.58,0.389,0.325
1.26,0.336,0.299
1,0.309,0.266
0.794,0.272,0.251
0.631,0.245,0.227
0.501,0.22,0.206
0.398,0.191,0.187
0.316,0.168,0.169
0.251,0.147,0.153
0.2,0.128,0.138
0.158,0.111,0.123
0.126,0.0947,0.111
0.1,0.0809,0.0986
0.0794,0.069,0.0874
0.0631,0.0581,0.078
0.0501,0.0487,0.0688
0.0398,0.0403,0.0605
0.0316,0.033,0.0531
0.0251,0.0267,0.0463
0.02,0.0213,0.0402
0.0158,0.0168,0.0347
0.0126,0.0129,0.0297
0.01,0.00981,0.0253

File: data/experimental_data/Rheological_data/XG_NaCl_0.05/normal_stress.csv
Var1,Var2,Var3
strain [%],1st Norm. Str. Diff. (Lodge-Meissner) [Pa],shear stress [Pa]
0.0006598,2.308e-09,9.94e-05
0.0008484,1.584e-09,9.941e-05
0.001091,6.525e-10,9.942e-05
0.001403,5.445e-10,9.944e-05
0.001804,2.084e-09,9.947e-05
0.002319,4.062e-09,9.95e-05
0.002982,6.604e-09,9.954e-05
0.003834,9.869e-09,9.96e-05
0.00493,1.406e-08,9.968e-05
0.00634,1.943e-08,9.979e-05
0.008152,2.629e-08,9.997e-05
0.01048,3.503e-08,0.0001003
0.01348,4.572e-08,0.0001007
0.01733,5.782e-08,0.0001015
0.02228,7.15e-08,0.0001028
0.02865,8.619e-08,0.000105
0.03684,1.007e-07,0.0001086
0.04737,1.133e-07,0.0001146
0.06091,1.213e-07,0.0001246
0.07832,1.226e-07,0.0001411
0.1007,1.19e-07,0.0001682
0.1295,1.255e-07,0.0002127
0.1665,1.952e-07,0.0002852
0.2141,4.616e-07,0.0004013
0.2753,1.015e-06,0.0005849
0.354,2.208e-06,0.0008844
0.4552,4.735e-06,0.001336
0.5853,1.004e-05,0.001942
0.7525,2.006e-05,0.002668
0.9676,3.506e-05,0.003574
1.244,5.79e-05,0.004688
1.6,9.787e-05,0.006083
2.057,0.0001656,0.007847
2.645,0.0002752,0.01008
3.401,0.0004519,0.01294
4.373,0.0007435,0.01665
5.623,0.001233,0.02156
7.231,0.002053,0.02808
9.297,0.003406,0.03676
11.95,0.005599,0.04827
15.37,0.009109,0.06337
19.77,0.01474,0.08289
25.41,0.024,0.1077
32.68,0.03973,0.1384
42.02,0.06698,0.1755
54.03,0.1139,0.2188
69.47,0.1905,0.2678
89.33,0.3062,0.3214
114.9,0.4602,0.3767
147.7,0.6428,0.4353
