Repository: bmejri988-spec/stability-rheology_analyst_

# Stability Rheology Analyst

AI-powered assistant for cosmetic formulation analysis focused on rheology behavior, physical stability risk, and environmental safety support.

The project combines:
- A tool-using LLM agent for formulation assessment
- A Django backend exposing API endpoints
- A React + Vite frontend for interactive usage
- An MCP server for tool-style integration and local testing
- An evaluation workspace for quality and release scoring

## Core Capabilities

- Stability and rheology assessment from structured formula input
- Tool-augmented reasoning (RAG, ingredient lookup, PubChem, RDKit, literature search, experimental data bridges)
- Safety/environment follow-up analysis using a dedicated safety flow
- Conversational rheology assistant endpoint for chat-style usage
- Local MCP tools for integration tests and workflow automation

## Tech Stack

- Python 3.11-3.12
- Django 5
- LangChain + Azure OpenAI
- Qdrant vector search
- React 18 + TypeScript + Vite + Tailwind

## Repository Structure

- `agent/`: agent construction, prompts, and fallback chat logic
- `backend/`: Django app and MCP server
- `frontend/`: React client
- `tools/`: domain tools (RAG, chemistry, literature, web, experimental)
- `models/`: pydantic schemas and agent response models
- `rag/`: ingestion and vector store utilities
- `evaluation/`: benchmark data, scoring scripts, and reports
- `data/`: formulation and experimental reference data

## Prerequisites

- Python 3.11 or 3.12
- Node.js 18+ (Node 20 LTS recommended)
- npm

## Environment Variables

Create a `.env` file in the repository root with at least:

```dotenv

# Azure OpenAI
AZURE_OPENAI_API_KEY=
AZURE_OPENAI_ENDPOINT=
CHAT_DEPLOYMENT_NAME=
EMBEDDING_DEPLOYMENT_NAME=

# Qdrant
QDRANT_URL=
QDRANT_API_KEY=
QDRANT_COLLECTION=rheology_docs

# Optional integrations
SERPAPI_API_KEY=
SEMANTIC_SCHOLAR_URL=
SEMANTIC_SCHOLAR_API_KEY=
FIRECRAWL_URL=https://api.firecrawl.dev/v2/agent
FIRECRAWL_API_KEY=

# Runtime behavior
ASSESSMENT_ENFORCE_TOOL_COVERAGE_RETRY=false
```

Note: some legacy keys are still accepted by the code (for backward compatibility), but uppercase names are preferred.

## Quick Start

### 1) Backend / Agent Environment

From repository root:

```bash
python -m venv .venv
source .venv/bin/activate
pip install -U pip
pip install -e .
```

Run Django API:

```bash
python backend/manage.py runserver
```

Backend base URL: `http://127.0.0.1:8000`

### 2) Frontend

```bash
cd frontend
npm install
npm run dev
```

Optional API override:

```bash
export VITE_API_BASE_URL=http://127.0.0.1:8000
```

### 3) CLI Formula Assessment (Optional)

```bash
python main.py
```

Paste a JSON payload matching the formulation schema and submit an empty line to run.

## API Endpoints

All routes are served under `/api`.

- `GET /api/health` -> service health check
- `POST /api/assess-formula` -> stability/rheology assessment
- `POST /api/assess-safety` -> environmental/safety follow-up based on report + formula
- `POST /api/agent2-chat` -> conversational rheology assistant

## Sample Input

Use `stability_sample.json` and `models/formula_schema.py` as references for valid payload shape and constraints.

﻿1. Title of Dataset: Rheological_data

2. Folder List: 

Folder Rheological_data contains 13 sub-folders (NameOfExpSet) with data for each experimental set.

NaCl_0.1_XG
NaCl_0.3_XG
NaCl_0.4_XG
NaCl_0.5_XG
NaCl_0.7_XG
NaCl_0_XG
NaCl_0_XG_2019
XG_NaCl_0.1
XG_NaCl_0.3
XG_NaCl_0.05
XG_NaCl_0.5
XG_NaCl_0.7
XG_NaCl_0.9

Dataset NaCl_0_XG_2019 originates from previous study published in Mrokowska and Krztoń-Maziopa, 2019: Viscoelastic and shear-thinning effects of aqueous exopolymer solution on disk and sphere settling. Scientific Reports, 9: 7897, DOI: 10.1038/s41598-019-44233-z

3. Additional related data collected that was not included in the current data package: 
Data on settling of partices in solutions stored in Settling_experiments folder
	
4. Methodological information:
Description of methods used for collection/generation of data: 
Presented in data paper linked to this dataset.
Analysis of data presented in a research paper linked to this dataset. 

5. Data-specific information for [sub-folders: NameOfExpSet]

Each sub-folder (NameOfExpSet) contains four *.csv files: 
- flow properties: flow_data_NameOfExpSet.csv 
variables stored in three columns: shear rate [1/s], shear stress [Pa], viscosity [Pa s], torque [µN m].
- amplitude sweeps: ampl_sweeps_NameOfExpSet.csv 
variables stored in four columns: strain [%], shear stress [Pa], storage modulus [Pa], loss modulus [Pa]. 
- frequency sweeps: frequency_sweep_NameOfExpSet.csv 
variables stored in three columns: frequency [Hz], storage modulus [Pa], loss modulus [Pa]. 
- first normal stress difference: normal_stress_NameOfExpSet.csv 
variables stored in three columns: strain [%], 1st Norm. Str. Diff. (Lodge-Meissner) [Pa], shear stress [Pa].

File: data/experimental_data/Rheological_data/XG_NaCl_0.1/freq_sweeps.csv
Var1,Var2,Var3
frequency [Hz],storage modulus [Pa],loss modulus [Pa]
10,10.6,1.34
7.94,6.1,0.788
6.31,0.571,0.57
5.01,0.571,0.476
3.98,0.572,0.405
3.16,0.454,0.372
2.51,0.436,0.326
2,0.409,0.311
1.58,0.327,0.271
1.26,0.297,0.216
1,0.256,0.233
0.794,0.234,0.208
0.631,0.205,0.187
0.501,0.185,0.17
0.398,0.162,0.155
0.316,0.142,0.139
0.251,0.123,0.124
0.2,0.108,0.112
0.158,0.0934,0.101
0.126,0.0808,0.0899
0.1,0.0691,0.0798
0.0794,0.0593,0.071
0.0631,0.0505,0.0629
0.0501,0.0426,0.0556
0.0398,0.036,0.0488
0.0316,0.0302,0.0428
0.0251,0.0252,0.0373
0.02,0.0209,0.0324
0.0158,0.0176,0.028
0.0126,0.0147,0.0241
0.01,0.0127,0.0207

File: data/experimental_data/Rheological_data/XG_NaCl_0.1/normal_stress.csv
Var1,Var2,Var3
strain [%],1st Norm. Str. Diff. (Lodge-Meissner) [Pa],shear stress [Pa]
0.7719,1.775e-05,0.002241
0.858,2.456e-05,0.002672
0.9538,3.199e-05,0.003128
1.06,3.996e-05,0.003582
1.179,4.902e-05,0.004047
1.31,5.988e-05,0.004532
1.456,7.303e-05,0.005049
1.619,8.939e-05,0.005598
1.799,0.0001092,0.006197
2,0.000134,0.00685
2.224,0.0001642,0.00757
2.472,0.0002025,0.008368
2.748,0.0002498,0.009257
3.054,0.00031,0.01025
3.395,0.0003847,0.01136
3.774,0.0004799,0.01261
4.195,0.0005959,0.01402
4.663,0.000741,0.01559
5.184,0.0009191,0.01735
5.762,0.001137,0.01933
6.406,0.001406,0.02155
7.12,0.001738,0.02406
7.915,0.00215,0.02687
8.799,0.002651,0.03004
9.781,0.003273,0.0336
10.87,0.004021,0.0376
12.09,0.004947,0.0421
13.43,0.006055,0.04713
14.93,0.007428,0.05277
16.6,0.009077,0.05906
18.45,0.01112,0.06606
20.51,0.01361,0.07383
22.8,0.01672,0.08241
25.35,0.02054,0.09187
28.18,0.0254,0.1022
31.32,0.03144,0.1136
34.82,0.03912,0.1259
38.7,0.04876,0.1391
43.02,0.06095,0.1534
47.82,0.07619,0.1686
53.16,0.09525,0.1847
59.09,0.1186,0.2017
65.69,0.1472,0.2195
73.02,0.1811,0.2381
81.17,0.2211,0.257
90.23,0.2665,0.2768
100.3,0.3177,0.2967
111.5,0.3712,0.3156
123.9,0.4288,0.3356
137.8,0.4928,0.3577
