Repository: bmejri988-spec/stability-rheology_analyst_

# Stability Rheology Analyst

AI-powered assistant for cosmetic formulation analysis focused on rheology behavior, physical stability risk, and environmental safety support.

The project combines:
- A tool-using LLM agent for formulation assessment
- A Django backend exposing API endpoints
- A React + Vite frontend for interactive usage
- An MCP server for tool-style integration and local testing
- An evaluation workspace for quality and release scoring

## Core Capabilities

- Stability and rheology assessment from structured formula input
- Tool-augmented reasoning (RAG, ingredient lookup, PubChem, RDKit, literature search, experimental data bridges)
- Safety/environment follow-up analysis using a dedicated safety flow
- Conversational rheology assistant endpoint for chat-style usage
- Local MCP tools for integration tests and workflow automation

## Tech Stack

- Python 3.11-3.12
- Django 5
- LangChain + Azure OpenAI
- Qdrant vector search
- React 18 + TypeScript + Vite + Tailwind

## Repository Structure

- `agent/`: agent construction, prompts, and fallback chat logic
- `backend/`: Django app and MCP server
- `frontend/`: React client
- `tools/`: domain tools (RAG, chemistry, literature, web, experimental)
- `models/`: pydantic schemas and agent response models
- `rag/`: ingestion and vector store utilities
- `evaluation/`: benchmark data, scoring scripts, and reports
- `data/`: formulation and experimental reference data

## Prerequisites

- Python 3.11 or 3.12
- Node.js 18+ (Node 20 LTS recommended)
- npm

## Environment Variables

Create a `.env` file in the repository root with at least:

```dotenv

# Azure OpenAI
AZURE_OPENAI_API_KEY=
AZURE_OPENAI_ENDPOINT=
CHAT_DEPLOYMENT_NAME=
EMBEDDING_DEPLOYMENT_NAME=

# Qdrant
QDRANT_URL=
QDRANT_API_KEY=
QDRANT_COLLECTION=rheology_docs

# Optional integrations
SERPAPI_API_KEY=
SEMANTIC_SCHOLAR_URL=
SEMANTIC_SCHOLAR_API_KEY=
FIRECRAWL_URL=https://api.firecrawl.dev/v2/agent
FIRECRAWL_API_KEY=

# Runtime behavior
ASSESSMENT_ENFORCE_TOOL_COVERAGE_RETRY=false
```

Note: some legacy keys are still accepted by the code (for backward compatibility), but uppercase names are preferred.

## Quick Start

### 1) Backend / Agent Environment

From repository root:

```bash
python -m venv .venv
source .venv/bin/activate
pip install -U pip
pip install -e .
```

Run Django API:

```bash
python backend/manage.py runserver
```

Backend base URL: `http://127.0.0.1:8000`

### 2) Frontend

```bash
cd frontend
npm install
npm run dev
```

Optional API override:

```bash
export VITE_API_BASE_URL=http://127.0.0.1:8000
```

### 3) CLI Formula Assessment (Optional)

```bash
python main.py
```

Paste a JSON payload matching the formulation schema and submit an empty line to run.

## API Endpoints

All routes are served under `/api`.

- `GET /api/health` -> service health check
- `POST /api/assess-formula` -> stability/rheology assessment
- `POST /api/assess-safety` -> environmental/safety follow-up based on report + formula
- `POST /api/agent2-chat` -> conversational rheology assistant

## Sample Input

Use `stability_sample.json` and `models/formula_schema.py` as references for valid payload shape and constraints.

﻿1. Title of Dataset: Rheological_data

2. Folder List: 

Folder Rheological_data contains 13 sub-folders (NameOfExpSet) with data for each experimental set.

NaCl_0.1_XG
NaCl_0.3_XG
NaCl_0.4_XG
NaCl_0.5_XG
NaCl_0.7_XG
NaCl_0_XG
NaCl_0_XG_2019
XG_NaCl_0.1
XG_NaCl_0.3
XG_NaCl_0.05
XG_NaCl_0.5
XG_NaCl_0.7
XG_NaCl_0.9

Dataset NaCl_0_XG_2019 originates from previous study published in Mrokowska and Krztoń-Maziopa, 2019: Viscoelastic and shear-thinning effects of aqueous exopolymer solution on disk and sphere settling. Scientific Reports, 9: 7897, DOI: 10.1038/s41598-019-44233-z

3. Additional related data collected that was not included in the current data package: 
Data on settling of partices in solutions stored in Settling_experiments folder
	
4. Methodological information:
Description of methods used for collection/generation of data: 
Presented in data paper linked to this dataset.
Analysis of data presented in a research paper linked to this dataset. 

5. Data-specific information for [sub-folders: NameOfExpSet]

Each sub-folder (NameOfExpSet) contains four *.csv files: 
- flow properties: flow_data_NameOfExpSet.csv 
variables stored in three columns: shear rate [1/s], shear stress [Pa], viscosity [Pa s], torque [µN m].
- amplitude sweeps: ampl_sweeps_NameOfExpSet.csv 
variables stored in four columns: strain [%], shear stress [Pa], storage modulus [Pa], loss modulus [Pa]. 
- frequency sweeps: frequency_sweep_NameOfExpSet.csv 
variables stored in three columns: frequency [Hz], storage modulus [Pa], loss modulus [Pa]. 
- first normal stress difference: normal_stress_NameOfExpSet.csv 
variables stored in three columns: strain [%], 1st Norm. Str. Diff. (Lodge-Meissner) [Pa], shear stress [Pa].

File: data/experimental_data/Rheological_data/XG_NaCl_0.3/freq_sweeps.csv
Var1,Var2,Var3
frequency [Hz],storage modulus [Pa],loss modulus [Pa]
10,0,7.02
7.94,0.487,0.713
6.31,0.0983,0.505
5.01,0.229,0.388
3.98,0.24,0.322
3.16,0.195,0.274
2.51,0.194,0.244
2,0.181,0.217
1.58,0.163,0.198
1.26,0.138,0.18
1,0.121,0.145
0.794,0.108,0.132
0.631,0.0949,0.119
0.501,0.082,0.107
0.398,0.0706,0.0927
0.316,0.0602,0.0817
0.251,0.0505,0.0716
0.2,0.042,0.0625
0.158,0.0345,0.0544
0.126,0.0285,0.0468
0.1,0.0229,0.0405
0.0794,0.0182,0.035
0.0631,0.0142,0.0299
0.0501,0.0109,0.0254
0.0398,0.00814,0.0214
0.0316,0.00608,0.0179
0.0251,0.00442,0.0149
0.02,0.00317,0.0123
0.0158,0.00229,0.0101
0.0126,0.00159,0.00827
0.01,0.00112,0.00673

File: data/experimental_data/Rheological_data/XG_NaCl_0.3/normal_stress.csv
Var1,Var2,Var3
strain [%],1st Norm. Str. Diff. (Lodge-Meissner) [Pa],shear stress [Pa]
0.9751,1.501e-05,0.001587
1.08,2.198e-05,0.001975
1.195,2.983e-05,0.0024
1.324,3.888e-05,0.002862
1.466,4.959e-05,0.003354
1.623,6.262e-05,0.003867
1.797,7.869e-05,0.004389
1.989,9.819e-05,0.004936
2.202,0.0001218,0.005519
2.439,0.00015,0.006144
2.7,0.0001837,0.006815
2.99,0.0002238,0.007543
3.31,0.0002722,0.008333
3.665,0.0003305,0.009199
4.058,0.0004035,0.01015
4.493,0.000492,0.0112
4.975,0.000604,0.01237
5.508,0.0007412,0.01367
6.099,0.0009134,0.01512
6.752,0.001124,0.01673
7.476,0.001387,0.01854
8.278,0.001707,0.02055
9.165,0.002105,0.0228
10.15,0.002583,0.02531
11.24,0.003172,0.02812
12.44,0.003876,0.03125
13.77,0.00474,0.03474
15.25,0.005771,0.03864
16.89,0.007034,0.04299
18.7,0.008541,0.04785
20.7,0.01039,0.05325
22.92,0.0126,0.05925
25.38,0.01535,0.06591
28.1,0.01867,0.07327
31.11,0.02284,0.08138
34.45,0.02796,0.09031
38.14,0.03446,0.1
42.23,0.0425,0.1107
46.76,0.05279,0.1221
51.77,0.06549,0.1345
57.32,0.0816,0.1477
63.47,0.1012,0.1619
70.27,0.1254,0.1767
77.81,0.154,0.1923
86.15,0.1881,0.2085
95.38,0.227,0.2253
105.6,0.2712,0.2424
116.9,0.3179,0.259
129.5,0.3679,0.2762
143.3,0.4231,0.2952
