Repository: bmejri988-spec/stability-rheology_analyst_

# Stability Rheology Analyst

AI-powered assistant for cosmetic formulation analysis focused on rheology behavior, physical stability risk, and environmental safety support.

The project combines:
- A tool-using LLM agent for formulation assessment
- A Django backend exposing API endpoints
- A React + Vite frontend for interactive usage
- An MCP server for tool-style integration and local testing
- An evaluation workspace for quality and release scoring

## Core Capabilities

- Stability and rheology assessment from structured formula input
- Tool-augmented reasoning (RAG, ingredient lookup, PubChem, RDKit, literature search, experimental data bridges)
- Safety/environment follow-up analysis using a dedicated safety flow
- Conversational rheology assistant endpoint for chat-style usage
- Local MCP tools for integration tests and workflow automation

## Tech Stack

- Python 3.11-3.12
- Django 5
- LangChain + Azure OpenAI
- Qdrant vector search
- React 18 + TypeScript + Vite + Tailwind

## Repository Structure

- `agent/`: agent construction, prompts, and fallback chat logic
- `backend/`: Django app and MCP server
- `frontend/`: React client
- `tools/`: domain tools (RAG, chemistry, literature, web, experimental)
- `models/`: pydantic schemas and agent response models
- `rag/`: ingestion and vector store utilities
- `evaluation/`: benchmark data, scoring scripts, and reports
- `data/`: formulation and experimental reference data

## Prerequisites

- Python 3.11 or 3.12
- Node.js 18+ (Node 20 LTS recommended)
- npm

## Environment Variables

Create a `.env` file in the repository root with at least:

```dotenv

# Azure OpenAI
AZURE_OPENAI_API_KEY=
AZURE_OPENAI_ENDPOINT=
CHAT_DEPLOYMENT_NAME=
EMBEDDING_DEPLOYMENT_NAME=

# Qdrant
QDRANT_URL=
QDRANT_API_KEY=
QDRANT_COLLECTION=rheology_docs

# Optional integrations
SERPAPI_API_KEY=
SEMANTIC_SCHOLAR_URL=
SEMANTIC_SCHOLAR_API_KEY=
FIRECRAWL_URL=https://api.firecrawl.dev/v2/agent
FIRECRAWL_API_KEY=

# Runtime behavior
ASSESSMENT_ENFORCE_TOOL_COVERAGE_RETRY=false
```

Note: some legacy keys are still accepted by the code (for backward compatibility), but uppercase names are preferred.

## Quick Start

### 1) Backend / Agent Environment

From repository root:

```bash
python -m venv .venv
source .venv/bin/activate
pip install -U pip
pip install -e .
```

Run Django API:

```bash
python backend/manage.py runserver
```

Backend base URL: `http://127.0.0.1:8000`

### 2) Frontend

```bash
cd frontend
npm install
npm run dev
```

Optional API override:

```bash
export VITE_API_BASE_URL=http://127.0.0.1:8000
```

### 3) CLI Formula Assessment (Optional)

```bash
python main.py
```

Paste a JSON payload matching the formulation schema and submit an empty line to run.

## API Endpoints

All routes are served under `/api`.

- `GET /api/health` -> service health check
- `POST /api/assess-formula` -> stability/rheology assessment
- `POST /api/assess-safety` -> environmental/safety follow-up based on report + formula
- `POST /api/agent2-chat` -> conversational rheology assistant

## Sample Input

Use `stability_sample.json` and `models/formula_schema.py` as references for valid payload shape and constraints.

﻿1. Title of Dataset: Rheological_data

2. Folder List: 

Folder Rheological_data contains 13 sub-folders (NameOfExpSet) with data for each experimental set.

NaCl_0.1_XG
NaCl_0.3_XG
NaCl_0.4_XG
NaCl_0.5_XG
NaCl_0.7_XG
NaCl_0_XG
NaCl_0_XG_2019
XG_NaCl_0.1
XG_NaCl_0.3
XG_NaCl_0.05
XG_NaCl_0.5
XG_NaCl_0.7
XG_NaCl_0.9

Dataset NaCl_0_XG_2019 originates from previous study published in Mrokowska and Krztoń-Maziopa, 2019: Viscoelastic and shear-thinning effects of aqueous exopolymer solution on disk and sphere settling. Scientific Reports, 9: 7897, DOI: 10.1038/s41598-019-44233-z

3. Additional related data collected that was not included in the current data package: 
Data on settling of partices in solutions stored in Settling_experiments folder
	
4. Methodological information:
Description of methods used for collection/generation of data: 
Presented in data paper linked to this dataset.
Analysis of data presented in a research paper linked to this dataset. 

5. Data-specific information for [sub-folders: NameOfExpSet]

Each sub-folder (NameOfExpSet) contains four *.csv files: 
- flow properties: flow_data_NameOfExpSet.csv 
variables stored in three columns: shear rate [1/s], shear stress [Pa], viscosity [Pa s], torque [µN m].
- amplitude sweeps: ampl_sweeps_NameOfExpSet.csv 
variables stored in four columns: strain [%], shear stress [Pa], storage modulus [Pa], loss modulus [Pa]. 
- frequency sweeps: frequency_sweep_NameOfExpSet.csv 
variables stored in three columns: frequency [Hz], storage modulus [Pa], loss modulus [Pa]. 
- first normal stress difference: normal_stress_NameOfExpSet.csv 
variables stored in three columns: strain [%], 1st Norm. Str. Diff. (Lodge-Meissner) [Pa], shear stress [Pa].

File: data/experimental_data/Rheological_data/XG_NaCl_0.5/freq_sweeps.csv
Var1,Var2,Var3
frequency [Hz],storage modulus [Pa],loss modulus [Pa]
10,0,1.31
7.94,0,0.961
6.31,0.196,0.575
5.01,0.294,0.482
3.98,0.311,0.413
3.16,0.31,0.385
2.51,0.291,0.343
2,0.318,0.324
1.58,0.27,0.279
1.26,0.266,0.252
1,0.237,0.23
0.794,0.216,0.205
0.631,0.201,0.189
0.501,0.175,0.17
0.398,0.157,0.154
0.316,0.137,0.139
0.251,0.119,0.127
0.2,0.104,0.112
0.158,0.0898,0.101
0.126,0.0772,0.0901
0.1,0.0656,0.0796
0.0794,0.0554,0.0707
0.0631,0.0464,0.0626
0.0501,0.0383,0.0552
0.0398,0.0313,0.0483
0.0316,0.0251,0.0421
0.0251,0.0198,0.0365
0.02,0.0153,0.0313
0.0158,0.0116,0.0267
0.0126,0.00872,0.0225
0.01,0.00646,0.0188

File: data/experimental_data/Rheological_data/XG_NaCl_0.5/normal_stress.csv
Var1,Var2,Var3
strain [%],1st Norm. Str. Diff. (Lodge-Meissner) [Pa],shear stress [Pa]
0.8676,1.469e-05,0.001934
0.9589,2.378e-05,0.002407
1.06,3.307e-05,0.002882
1.171,4.276e-05,0.00336
1.295,5.312e-05,0.003841
1.431,6.463e-05,0.004336
1.582,7.782e-05,0.004843
1.748,9.354e-05,0.00538
1.933,0.0001128,0.00595
2.136,0.0001364,0.006564
2.361,0.000166,0.007231
2.61,0.0002023,0.007964
2.884,0.0002482,0.00877
3.188,0.0003037,0.009664
3.524,0.0003724,0.01066
3.895,0.0004563,0.01176
4.305,0.0005586,0.01298
4.758,0.0006841,0.01435
5.259,0.0008384,0.01587
5.813,0.001027,0.01758
6.425,0.001257,0.01948
7.102,0.001539,0.02161
7.85,0.001887,0.02399
8.676,0.002311,0.02666
9.59,0.002827,0.02965
10.6,0.00345,0.03299
11.72,0.004195,0.03671
12.95,0.005098,0.04087
14.31,0.006183,0.04549
15.82,0.007498,0.05064
17.49,0.009085,0.05634
19.33,0.01103,0.06265
21.36,0.0134,0.06961
23.61,0.01634,0.07727
26.1,0.01996,0.08566
28.85,0.02449,0.09481
31.88,0.03014,0.1047
35.24,0.0372,0.1155
38.95,0.046,0.127
43.05,0.05693,0.1394
47.59,0.07042,0.1525
52.6,0.08692,0.1663
58.13,0.1069,0.1808
64.26,0.1305,0.196
71.02,0.1583,0.2115
78.5,0.1897,0.2278
86.77,0.2251,0.2442
95.9,0.2618,0.2598
106,0.3014,0.2764
117.2,0.3452,0.2946
