Repository: bmejri988-spec/stability-rheology_analyst_

# Stability Rheology Analyst

AI-powered assistant for cosmetic formulation analysis focused on rheology behavior, physical stability risk, and environmental safety support.

The project combines:
- A tool-using LLM agent for formulation assessment
- A Django backend exposing API endpoints
- A React + Vite frontend for interactive usage
- An MCP server for tool-style integration and local testing
- An evaluation workspace for quality and release scoring

## Core Capabilities

- Stability and rheology assessment from structured formula input
- Tool-augmented reasoning (RAG, ingredient lookup, PubChem, RDKit, literature search, experimental data bridges)
- Safety/environment follow-up analysis using a dedicated safety flow
- Conversational rheology assistant endpoint for chat-style usage
- Local MCP tools for integration tests and workflow automation

## Tech Stack

- Python 3.11-3.12
- Django 5
- LangChain + Azure OpenAI
- Qdrant vector search
- React 18 + TypeScript + Vite + Tailwind

## Repository Structure

- `agent/`: agent construction, prompts, and fallback chat logic
- `backend/`: Django app and MCP server
- `frontend/`: React client
- `tools/`: domain tools (RAG, chemistry, literature, web, experimental)
- `models/`: pydantic schemas and agent response models
- `rag/`: ingestion and vector store utilities
- `evaluation/`: benchmark data, scoring scripts, and reports
- `data/`: formulation and experimental reference data

## Prerequisites

- Python 3.11 or 3.12
- Node.js 18+ (Node 20 LTS recommended)
- npm

## Environment Variables

Create a `.env` file in the repository root with at least:

```dotenv

# Azure OpenAI
AZURE_OPENAI_API_KEY=
AZURE_OPENAI_ENDPOINT=
CHAT_DEPLOYMENT_NAME=
EMBEDDING_DEPLOYMENT_NAME=

# Qdrant
QDRANT_URL=
QDRANT_API_KEY=
QDRANT_COLLECTION=rheology_docs

# Optional integrations
SERPAPI_API_KEY=
SEMANTIC_SCHOLAR_URL=
SEMANTIC_SCHOLAR_API_KEY=
FIRECRAWL_URL=https://api.firecrawl.dev/v2/agent
FIRECRAWL_API_KEY=

# Runtime behavior
ASSESSMENT_ENFORCE_TOOL_COVERAGE_RETRY=false
```

Note: some legacy keys are still accepted by the code (for backward compatibility), but uppercase names are preferred.

## Quick Start

### 1) Backend / Agent Environment

From repository root:

```bash
python -m venv .venv
source .venv/bin/activate
pip install -U pip
pip install -e .
```

Run Django API:

```bash
python backend/manage.py runserver
```

Backend base URL: `http://127.0.0.1:8000`

### 2) Frontend

```bash
cd frontend
npm install
npm run dev
```

Optional API override:

```bash
export VITE_API_BASE_URL=http://127.0.0.1:8000
```

### 3) CLI Formula Assessment (Optional)

```bash
python main.py
```

Paste a JSON payload matching the formulation schema and submit an empty line to run.

## API Endpoints

All routes are served under `/api`.

- `GET /api/health` -> service health check
- `POST /api/assess-formula` -> stability/rheology assessment
- `POST /api/assess-safety` -> environmental/safety follow-up based on report + formula
- `POST /api/agent2-chat` -> conversational rheology assistant

## Sample Input

Use `stability_sample.json` and `models/formula_schema.py` as references for valid payload shape and constraints.

﻿1. Title of Dataset: Rheological_data

2. Folder List: 

Folder Rheological_data contains 13 sub-folders (NameOfExpSet) with data for each experimental set.

NaCl_0.1_XG
NaCl_0.3_XG
NaCl_0.4_XG
NaCl_0.5_XG
NaCl_0.7_XG
NaCl_0_XG
NaCl_0_XG_2019
XG_NaCl_0.1
XG_NaCl_0.3
XG_NaCl_0.05
XG_NaCl_0.5
XG_NaCl_0.7
XG_NaCl_0.9

Dataset NaCl_0_XG_2019 originates from previous study published in Mrokowska and Krztoń-Maziopa, 2019: Viscoelastic and shear-thinning effects of aqueous exopolymer solution on disk and sphere settling. Scientific Reports, 9: 7897, DOI: 10.1038/s41598-019-44233-z

3. Additional related data collected that was not included in the current data package: 
Data on settling of partices in solutions stored in Settling_experiments folder
	
4. Methodological information:
Description of methods used for collection/generation of data: 
Presented in data paper linked to this dataset.
Analysis of data presented in a research paper linked to this dataset. 

5. Data-specific information for [sub-folders: NameOfExpSet]

Each sub-folder (NameOfExpSet) contains four *.csv files: 
- flow properties: flow_data_NameOfExpSet.csv 
variables stored in three columns: shear rate [1/s], shear stress [Pa], viscosity [Pa s], torque [µN m].
- amplitude sweeps: ampl_sweeps_NameOfExpSet.csv 
variables stored in four columns: strain [%], shear stress [Pa], storage modulus [Pa], loss modulus [Pa]. 
- frequency sweeps: frequency_sweep_NameOfExpSet.csv 
variables stored in three columns: frequency [Hz], storage modulus [Pa], loss modulus [Pa]. 
- first normal stress difference: normal_stress_NameOfExpSet.csv 
variables stored in three columns: strain [%], 1st Norm. Str. Diff. (Lodge-Meissner) [Pa], shear stress [Pa].

File: data/experimental_data/Rheological_data/XG_NaCl_0.7/freq_sweeps.csv
Var1,Var2,Var3
frequency [Hz],storage modulus [Pa],loss modulus [Pa]
10,0,1.74
7.94,0,0.913
6.31,0,0.562
5.01,0.14,0.467
3.98,0.238,0.382
3.16,0.277,0.342
2.51,0.278,0.308
2,0.267,0.285
1.58,0.261,0.296
1.26,0.252,0.217
1,0.207,0.216
0.794,0.189,0.191
0.631,0.174,0.168
0.501,0.155,0.155
0.398,0.135,0.14
0.316,0.117,0.126
0.251,0.103,0.113
0.2,0.0892,0.101
0.158,0.0764,0.0902
0.126,0.0651,0.0805
0.1,0.0552,0.071
0.0794,0.0464,0.0627
0.0631,0.0385,0.0554
0.0501,0.0317,0.0485
0.0398,0.0256,0.0421
0.0316,0.0203,0.0366
0.0251,0.0159,0.0314
0.02,0.0122,0.0268
0.0158,0.00897,0.0228
0.0126,0.00663,0.0191
0.01,0.0047,0.0158

File: data/experimental_data/Rheological_data/XG_NaCl_0.7/normal_stress.csv
Var1,Var2,Var3
strain [%],1st Norm. Str. Diff. (Lodge-Meissner) [Pa],shear stress [Pa]
0.3434,3.662e-06,0.0009183
0.3875,4.879e-06,0.001067
0.4374,6.263e-06,0.001233
0.4937,7.848e-06,0.001416
0.5573,9.687e-06,0.001612
0.629,1.183e-05,0.001816
0.7099,1.442e-05,0.002033
0.8013,1.774e-05,0.002273
0.9044,2.205e-05,0.002543
1.021,2.744e-05,0.002852
1.152,3.449e-05,0.003203
1.301,4.282e-05,0.003598
1.468,5.327e-05,0.004045
1.657,6.751e-05,0.004556
1.87,8.8e-05,0.005149
2.111,0.0001176,0.005845
2.382,0.0001569,0.006649
2.689,0.0002065,0.007564
3.035,0.000266,0.00859
3.426,0.0003366,0.009733
3.867,0.0004249,0.01101
4.364,0.0005405,0.01246
4.926,0.0006916,0.01411
5.56,0.0008867,0.01597
6.275,0.001139,0.0181
7.083,0.001457,0.02051
7.995,0.001868,0.02326
9.024,0.002386,0.02638
10.18,0.003043,0.02994
11.5,0.003867,0.03398
12.98,0.004891,0.03857
14.65,0.006169,0.04378
16.53,0.007749,0.04966
18.66,0.009716,0.0563
21.06,0.01221,0.06376
23.77,0.01537,0.07213
26.83,0.01949,0.08148
30.28,0.02478,0.09191
34.18,0.03178,0.1034
38.58,0.04091,0.1161
43.54,0.05281,0.13
49.15,0.0684,0.1449
55.47,0.08809,0.161
62.61,0.1132,0.1779
70.67,0.1439,0.1959
79.76,0.1809,0.2145
90.03,0.224,0.2338
101.6,0.2721,0.253
114.7,0.3227,0.272
129.5,0.3798,0.2934
