Repository: bmejri988-spec/stability-rheology_analyst_

# Stability Rheology Analyst

AI-powered assistant for cosmetic formulation analysis focused on rheology behavior, physical stability risk, and environmental safety support.

The project combines:
- A tool-using LLM agent for formulation assessment
- A Django backend exposing API endpoints
- A React + Vite frontend for interactive usage
- An MCP server for tool-style integration and local testing
- An evaluation workspace for quality and release scoring

## Core Capabilities

- Stability and rheology assessment from structured formula input
- Tool-augmented reasoning (RAG, ingredient lookup, PubChem, RDKit, literature search, experimental data bridges)
- Safety/environment follow-up analysis using a dedicated safety flow
- Conversational rheology assistant endpoint for chat-style usage
- Local MCP tools for integration tests and workflow automation

## Tech Stack

- Python 3.11-3.12
- Django 5
- LangChain + Azure OpenAI
- Qdrant vector search
- React 18 + TypeScript + Vite + Tailwind

## Repository Structure

- `agent/`: agent construction, prompts, and fallback chat logic
- `backend/`: Django app and MCP server
- `frontend/`: React client
- `tools/`: domain tools (RAG, chemistry, literature, web, experimental)
- `models/`: pydantic schemas and agent response models
- `rag/`: ingestion and vector store utilities
- `evaluation/`: benchmark data, scoring scripts, and reports
- `data/`: formulation and experimental reference data

## Prerequisites

- Python 3.11 or 3.12
- Node.js 18+ (Node 20 LTS recommended)
- npm

## Environment Variables

Create a `.env` file in the repository root with at least:

```dotenv

# Azure OpenAI
AZURE_OPENAI_API_KEY=
AZURE_OPENAI_ENDPOINT=
CHAT_DEPLOYMENT_NAME=
EMBEDDING_DEPLOYMENT_NAME=

# Qdrant
QDRANT_URL=
QDRANT_API_KEY=
QDRANT_COLLECTION=rheology_docs

# Optional integrations
SERPAPI_API_KEY=
SEMANTIC_SCHOLAR_URL=
SEMANTIC_SCHOLAR_API_KEY=
FIRECRAWL_URL=https://api.firecrawl.dev/v2/agent
FIRECRAWL_API_KEY=

# Runtime behavior
ASSESSMENT_ENFORCE_TOOL_COVERAGE_RETRY=false
```

Note: some legacy keys are still accepted by the code (for backward compatibility), but uppercase names are preferred.

## Quick Start

### 1) Backend / Agent Environment

From repository root:

```bash
python -m venv .venv
source .venv/bin/activate
pip install -U pip
pip install -e .
```

Run Django API:

```bash
python backend/manage.py runserver
```

Backend base URL: `http://127.0.0.1:8000`

### 2) Frontend

```bash
cd frontend
npm install
npm run dev
```

Optional API override:

```bash
export VITE_API_BASE_URL=http://127.0.0.1:8000
```

### 3) CLI Formula Assessment (Optional)

```bash
python main.py
```

Paste a JSON payload matching the formulation schema and submit an empty line to run.

## API Endpoints

All routes are served under `/api`.

- `GET /api/health` -> service health check
- `POST /api/assess-formula` -> stability/rheology assessment
- `POST /api/assess-safety` -> environmental/safety follow-up based on report + formula
- `POST /api/agent2-chat` -> conversational rheology assistant

## Sample Input

Use `stability_sample.json` and `models/formula_schema.py` as references for valid payload shape and constraints.

﻿1. Title of Dataset: Rheological_data

2. Folder List: 

Folder Rheological_data contains 13 sub-folders (NameOfExpSet) with data for each experimental set.

NaCl_0.1_XG
NaCl_0.3_XG
NaCl_0.4_XG
NaCl_0.5_XG
NaCl_0.7_XG
NaCl_0_XG
NaCl_0_XG_2019
XG_NaCl_0.1
XG_NaCl_0.3
XG_NaCl_0.05
XG_NaCl_0.5
XG_NaCl_0.7
XG_NaCl_0.9

Dataset NaCl_0_XG_2019 originates from previous study published in Mrokowska and Krztoń-Maziopa, 2019: Viscoelastic and shear-thinning effects of aqueous exopolymer solution on disk and sphere settling. Scientific Reports, 9: 7897, DOI: 10.1038/s41598-019-44233-z

3. Additional related data collected that was not included in the current data package: 
Data on settling of partices in solutions stored in Settling_experiments folder
	
4. Methodological information:
Description of methods used for collection/generation of data: 
Presented in data paper linked to this dataset.
Analysis of data presented in a research paper linked to this dataset. 

5. Data-specific information for [sub-folders: NameOfExpSet]

Each sub-folder (NameOfExpSet) contains four *.csv files: 
- flow properties: flow_data_NameOfExpSet.csv 
variables stored in three columns: shear rate [1/s], shear stress [Pa], viscosity [Pa s], torque [µN m].
- amplitude sweeps: ampl_sweeps_NameOfExpSet.csv 
variables stored in four columns: strain [%], shear stress [Pa], storage modulus [Pa], loss modulus [Pa]. 
- frequency sweeps: frequency_sweep_NameOfExpSet.csv 
variables stored in three columns: frequency [Hz], storage modulus [Pa], loss modulus [Pa]. 
- first normal stress difference: normal_stress_NameOfExpSet.csv 
variables stored in three columns: strain [%], 1st Norm. Str. Diff. (Lodge-Meissner) [Pa], shear stress [Pa].

File: data/experimental_data/Rheological_data/XG_NaCl_0.9/freq_sweeps.csv
Var1,Var2,Var3
frequency [Hz],storage modulus [Pa],loss modulus [Pa]
10,0.592,1.3
7.94,0.633,0.79
6.31,0.632,0.572
5.01,0.446,0.466
3.98,0.408,0.402
3.16,0.365,0.352
2.51,0.329,0.316
2,0.29,0.284
1.58,0.26,0.258
1.26,0.242,0.23
1,0.212,0.209
0.794,0.192,0.195
0.631,0.172,0.173
0.501,0.15,0.157
0.398,0.132,0.141
0.316,0.114,0.126
0.251,0.0975,0.112
0.2,0.0842,0.1
0.158,0.0715,0.0892
0.126,0.0606,0.079
0.1,0.0506,0.0698
0.0794,0.0425,0.0615
0.0631,0.0347,0.0541
0.0501,0.0283,0.0472
0.0398,0.0227,0.041
0.0316,0.0179,0.0354
0.0251,0.014,0.0304
0.02,0.0109,0.0261
0.0158,0.00842,0.0222
0.0126,0.00636,0.0188
0.01,0.00456,0.0157

File: data/experimental_data/Rheological_data/XG_NaCl_0.9/normal_stress.csv
Var1,Var2,Var3
strain [%],1st Norm. Str. Diff. (Lodge-Meissner) [Pa],shear stress [Pa]
0.337,2.89e-06,0.0007663
0.3815,4.164e-06,0.0009535
0.4318,5.577e-06,0.001152
0.4889,7.118e-06,0.001352
0.5534,8.902e-06,0.001558
0.6265,1.102e-05,0.001781
0.7092,1.371e-05,0.00202
0.8028,1.734e-05,0.002288
0.9088,2.22e-05,0.00259
1.029,2.873e-05,0.002932
1.165,3.742e-05,0.00332
1.318,4.874e-05,0.003763
1.492,6.323e-05,0.004267
1.69,8.195e-05,0.004839
1.913,0.0001057,0.005489
2.165,0.0001358,0.006224
2.451,0.0001736,0.007056
2.775,0.0002216,0.007999
3.141,0.0002841,0.009072
3.556,0.0003663,0.0103
4.025,0.0004731,0.0117
4.557,0.0006124,0.01331
5.158,0.0007942,0.01515
5.839,0.001026,0.01726
6.61,0.001325,0.01968
7.483,0.001711,0.02246
8.471,0.0022,0.02565
9.589,0.002826,0.02932
10.86,0.003626,0.03353
12.29,0.004627,0.03836
13.91,0.005901,0.0439
15.75,0.007509,0.05024
17.83,0.009538,0.05746
20.18,0.01214,0.06568
22.85,0.01544,0.07498
25.86,0.01969,0.08546
29.28,0.02524,0.09718
33.14,0.03238,0.1102
37.52,0.04189,0.1246
42.47,0.05429,0.1404
48.08,0.07059,0.1576
54.43,0.09194,0.1761
61.61,0.1191,0.196
69.75,0.1538,0.2169
78.96,0.1964,0.239
89.38,0.2478,0.2618
101.2,0.3079,0.2854
114.5,0.3748,0.3088
129.7,0.4456,0.3319
146.8,0.5257,0.3581
